Repository: Yeeteorite/millpred

File: June14.csv
Al2O3,CaO,Fe2O3,MgO,SO3,SiO2,F.CaO,LSF,SM,A/F,C3S,C2S,C3A,C4AF,2C3A+C4AF,LIQUID %,LT.WT Gm/Ltr,K2O,Na2O,TiO2
5.38,64.77,3.99,1.73,0.42,22.08,1.68,91.39,2.36,1.35,47.14,27.78,7.51,12.14,27.15,27.8,1300,0.31,0.34,0.35
,,,,,,,,,,,,,,,,,,,
5.31,65.63,3.93,1.7,0.26,21.57,1.48,94.67,2.33,1.35,55.89,19.72,7.42,11.96,26.8,27.27,1360,0.32,0.32,0.33
,,,,,,,,,,,,,,,,,,,
5.25,65.99,3.98,1.69,0.33,21.33,1.62,96.18,2.31,1.32,58.94,16.73,7.18,12.11,26.47,27.26,1380,0.32,0.33,0.33
,,,,,,,,,,,,,,,,,,,
5.17,65.3,3.93,1.73,0.29,21.88,1.48,93.26,2.4,1.32,53.13,22.69,7.05,11.96,26.06,26.92,1350,0.35,0.33,0.34
,,,,,,,,,,,,,,,,,,,
5.12,65.24,3.93,1.72,0.28,21.91,1.36,93.14,2.42,1.3,53.48,22.51,6.92,11.96,25.8,26.75,1350,0.34,0.32,0.34
,,,,,,,,,,,,,,,,,,,
5.11,64.94,3.97,1.71,0.29,22.1,1.68,91.99,2.43,1.29,49.52,26.04,6.82,12.08,25.73,26.81,1360,0.36,0.33,0.34
,,,,,,,,,,,,,,,,,,,
5.11,65.45,3.92,1.74,0.27,22.04,1.76,92.98,2.44,1.3,51.8,24.15,6.91,11.93,25.75,26.71,1320,0.39,0.33,0.34
,,,,,,,,,,,,,,,,,,,
4.98,65.57,3.85,1.73,0.29,22.09,1.52,93.23,2.5,1.29,53.86,22.75,6.68,11.72,25.08,26.18,1340,0.34,0.32,0.34
,,,,,,,,,,,,,,,,,,,
4.9,65.88,3.76,1.67,0.22,22.03,1.79,94.1,2.54,1.3,55.14,21.6,6.62,11.44,24.69,25.62,1330,0.28,0.29,0.33
,,,,,,,,,,,,,,,,,,,
5.04,65.18,3.81,1.66,0.33,21.81,1.96,93.66,2.46,1.32,52.26,23.15,6.91,11.59,25.41,26.24,1290,0.41,0.32,0.34
,,,,,,,,,,,,,,,,,,,
5.11,65.52,3.88,1.69,0.21,22.01,1.84,93.22,2.45,1.32,52.04,23.88,6.98,11.81,25.76,26.51,1310,0.37,0.31,0.35
5.07,64.96,3.96,1.68,0.52,21.98,1.4,92.53,2.43,1.28,51.94,23.88,6.74,12.05,25.52,26.87,1320,0.39,0.33,0.35
,,,,,,,,,,,,,,,,,,,
5.03,65.57,3.82,1.65,0.47,21.92,1.68,93.81,2.48,1.32,54.21,22,6.87,11.62,25.36,26.36,1310,0.4,0.34,0.34
,,,,,,,,,,,,,,,,,,,
,,,,,,,,,,,,,,,,,,,
,,,,,,,,,,,,,,,,,,,
5.04,66.01,3.77,1.64,0.48,21.45,2.1,96.28,2.43,1.34,57.86,17.89,6.98,11.47,25.43,26.28,1320,0.4,0.34,0.33
,,,,,,,,,,,,,,,,,,,
4.99,65.37,3.86,1.64,0.39,21.43,2.24,95.43,2.42,1.29,55.05,19.95,6.69,11.75,25.13,26.24,1340,0.41,0.35,0.34
,,,,,,,,,,,,,,,,,,,
5.13,65.3,3.89,1.69,0.27,22.03,1.4,92.8,2.44,1.32,52.64,23.49,7.01,11.84,25.86,26.65,1330,0.36,0.32,0.36
,,,,,,,,,,,,,,,,,,,
5.14,65.66,3.84,1.68,0.21,21.98,1.65,93.52,2.45,1.34,53.47,22.72,7.12,11.69,25.93,26.5,1310,0.35,0.32,0.35
,,,,,,,,,,,,,,,,,,,
5.17,65.39,3.81,1.71,0.23,21.68,1.96,94.24,2.41,1.36,53.23,22.04,7.25,11.59,26.1,26.57,1260,0.46,0.33,0.35
,,,,,,,,,,,,,,,,,,,
5.04,64.91,3.81,1.68,0.44,22.11,1.84,92.16,2.5,1.32,49.37,26.19,6.91,11.59,25.41,26.37,1300,0.39,0.33,0.35
,,,,,,,,,,,,,,,,,,,
4.95,65.04,3.78,1.65,0.47,22.17,1.26,92.29,2.54,1.31,52.45,24.03,6.72,11.5,24.95,26.04,1320,0.44,0.33,0.35
,,,,,,,,,,,,,,,,,,,
5.05,65.58,3.87,1.67,0.25,22.13,1.46,92.97,2.48,1.3,53.34,23.25,6.83,11.78,25.45,26.33,1340,0.34,0.31,0.35
,,,,,,,,,,,,,,,,,,,
5.06,65.56,3.84,1.68,0.19,22.13,1.36,92.95,2.49,1.32,53.64,23.02,6.91,11.69,25.51,26.25,1370,0.33,0.3,0.35
5.05,65.29,3.85,1.69,0.31,22.21,1.52,92.28,2.5,1.31,51.34,24.99,6.87,11.72,25.45,26.37,1340,0.38,0.31,0.35
,,,,,,,,,,,,,,,,,,,
4.96,65.23,3.79,1.67,0.56,22.09,1.68,92.83,2.52,1.31,52.04,24.11,6.73,11.53,25,26.2,1310,0.45,0.34,0.35
,,,,,,,,,,,,,,,,,,,
5.03,65.77,3.78,1.62,0.36,21.69,2.4,95.01,2.46,1.33,53.89,21.57,6.93,11.5,25.37,26.13,1320,0.39,0.32,0.34
,,,,,,,,,,,,,,,,,,,
5.12,66.3,3.75,1.61,0.27,21.28,2.32,97.26,2.4,1.37,58.93,16.6,7.22,11.41,25.86,26.23,1330,0.37,0.31,0.33
,,,,,,,,,,,,,,,,,,,
5.17,65.81,3.83,1.64,0.18,21.64,2.13,94.98,2.4,1.35,54.53,20.95,7.22,11.65,26.09,26.5,1340,0.34,0.3,0.34
,,,,,,,,,,,,,,,,,,,
5.22,64.82,3.91,1.66,0.43,21.96,1.79,92.21,2.41,1.34,49,26.04,7.22,11.9,26.33,27.09,1340,0.44,0.35,0.35
,,,,,,,,,,,,,,,,,,,
5.12,65.38,3.88,1.67,0.17,21.99,1.62,93.08,2.44,1.32,52.45,23.52,7,11.81,25.81,26.48,1350,0.39,0.31,0.35
,,,,,,,,,,,,,,,,,,,
5.07,65.76,3.86,1.69,0.24,21.13,2.52,97.05,2.37,1.31,57.24,17.44,6.9,11.75,25.55,26.38,1290,0.46,0.32,0.34
,,,,,,,,,,,,,,,,,,,
5.05,65.23,3.79,1.68,0.25,21.84,1.86,93.62,2.47,1.33,52.61,22.97,6.97,11.53,25.47,26.17,1300,0.4,0.32,0.34
,,,,,,,,,,,,,,,,,,,
5.1,65.63,3.83,1.68,0.15,21.66,2.46,94.76,2.43,1.33,52.77,22.33,7.03,11.65,25.72,26.3,1290,0.39,0.31,0.35
,,,,,,,,,,,,,,,,,,,
5.02,66.46,3.81,1.67,0.41,20.51,3.64,100.81,2.32,1.32,60.65,13.09,6.86,11.59,25.31,26.27,1180,0.35,0.28,0.34
,,,,,,,,,,,,,,,,,,,
5.05,65.69,3.8,1.68,0.24,21.71,2.4,94.77,2.45,1.33,53.25,22.11,6.95,11.56,25.47,26.18,1250,0.37,0.31,0.35
5.12,65.42,3.88,1.68,0.24,21.99,1.26,93.14,2.44,1.32,54.08,22.29,7,11.81,25.81,26.56,1360,0.31,0.31,0.35
,,,,,,,,,,,,,,,,,,,
5.05,65.4,3.84,1.67,0.29,21.76,1.62,94.12,2.45,1.32,54.81,21.08,6.89,11.69,25.46,26.31,1290,0.34,0.31,0.35
,,,,,,,,,,,,,,,,,,,
5.11,66.35,3.75,1.64,0.25,21.47,2.68,96.6,2.42,1.36,56.29,19.13,7.2,11.41,25.8,26.21,1290,0.36,0.3,0.34
,,,,,,,,,,,,,,,,,,,
5.1,65.42,3.72,1.64,0.79,21.02,2.94,97.07,2.38,1.37,54.98,18.83,7.22,11.32,25.76,26.66,1210,0.47,0.34,0.33
,,,,,,,,,,,,,,,,,,,
5.2,65.61,3.9,1.7,0.37,21.68,2.24,94.43,2.38,1.33,52.66,22.47,7.18,11.87,26.23,26.99,1300,0.37,0.32,0.35
,,,,,,,,,,,,,,,,,,,
5.25,63.89,3.92,1.77,0.44,23.04,1.29,87.09,2.51,1.34,38.82,36.81,7.28,11.93,26.49,27.32,1380,0.37,0.33,0.37
,,,,,,,,,,,,,,,,,,,
5.12,64.03,3.87,1.75,0.29,22.88,1.23,88.05,2.55,1.32,41.79,34.11,7.02,11.78,25.82,26.66,1400,0.42,0.32,0.36
,,,,,,,,,,,,,,,,,,,
5.2,64.34,3.89,1.79,0.39,22.44,1.96,89.86,2.47,1.34,42.86,32.04,7.2,11.84,26.23,27.08,1240,0.41,0.34,0.36
5.47,65.21,3.92,1.71,0.51,21.91,1.84,92.55,2.33,1.4,49.07,25.84,7.86,11.93,27.65,27.98,1200,0.31,0.33,0.37
5.37,65.63,3.89,1.64,0.52,21.02,1.9,96.76,2.27,1.38,58.01,16.54,7.65,11.84,27.13,27.56,1400,0.41,0.37,0.34
,,,,,,,,,,,,,,,,,,,
5.29,66.4,3.86,1.63,0.43,20.95,2.02,98.35,2.29,1.37,61.77,13.51,7.49,11.75,26.72,27.16,1340,0.36,0.32,0.33
4.81,65.58,4.8,1.56,0.22,21.64,1.68,94.38,2.25,1,56.45,19.5,4.62,14.61,23.86,27.53,1310,0.32,0.32,0.32
,,,,,,,,,,,,,,,,,,,
4.78,64.07,5.15,1.54,0.43,22.41,1.24,89.19,2.26,0.93,45.94,29.63,3.95,15.67,23.58,28.4,1340,0.38,0.37,0.35
4.61,65.51,5.37,1.51,0.45,21.01,2.24,96.55,2.11,0.86,59.21,15.62,3.13,16.34,22.6,28.37,1260,0.37,0.39,0.35
,,,,,,,,,,,,,,,,,,,
4.61,66.3,5.3,1.52,0.27,20.84,2.46,98.47,2.1,0.87,62.92,12.33,3.25,16.13,22.63,28.05,1310,0.33,0.37,0.32
,,,,,,,,,,,,,,,,,,,
4.59,65.35,5.3,1.5,0.37,21,1.96,96.45,2.12,0.87,60,14.98,3.2,16.13,22.52,28.07,1310,0.36,0.37,0.34
,,,,,,,,,,,,,,,,,,,
4.53,65,5.46,1.48,0.21,22.01,1.12,92.05,2.2,0.83,54.5,22.04,2.77,16.61,22.15,28.07,1320,0.4,0.41,0.31
,,,,,,,,,,,,,,,,,,,
4.42,63.98,5.76,1.47,0.62,21.69,0.98,91.69,2.13,0.77,53.66,21.75,1.97,17.53,21.46,28.8,1300,0.46,0.47,0.31
,,,,,,,,,,,,,,,,,,,
4.44,64.28,6.09,1.48,0.43,21.8,0.84,91.4,2.07,0.73,54,21.8,1.46,18.53,21.46,29.41,1300,0.37,0.45,0.31
,,,,,,,,,,,,,,,,,,,
4.34,65.23,5.85,1.47,0.22,21.77,1.45,93.23,2.14,0.74,56.63,19.74,1.6,17.8,21.01,28.36,1400,0.34,0.39,0.31
,,,,,,,,,,,,,,,,,,,
4.33,65.36,5.65,1.45,0.45,21.76,1.4,93.64,2.18,0.77,57.79,18.83,1.91,17.19,21.02,28.1,1320,0.31,0.37,0.31
,,,,,,,,,,,,,,,,,,,
4.45,65.81,5.6,1.49,0.3,21.04,2.2,96.93,2.09,0.79,61.11,14.27,2.32,17.04,21.68,28.24,1280,0.4,0.41,0.3
,,,,,,,,,,,,,,,,,,,
4.31,64.47,5.78,1.44,0.8,21.66,1.12,92.66,2.15,0.75,56.02,19.88,1.64,17.59,20.87,28.67,1380,0.41,0.5,0.3
,,,,,,,,,,,,,,,,,,,
4.32,65.2,5.67,1.45,0.38,21.65,1.24,93.83,2.17,0.76,58.67,17.86,1.85,17.25,20.96,28.05,1340,0.35,0.41,0.3
,,,,,,,,,,,,,,,,,,,
4.27,65.83,5.36,1.45,0.38,21.41,1.36,96.02,2.22,0.8,63.35,13.64,2.25,16.31,20.8,27.22,1360,0.34,0.42,0.29
,,,,,,,,,,,,,,,,,,,
4.39,64.93,5.56,1.48,0.27,21.81,1.48,92.82,2.19,0.79,55.06,21.03,2.23,16.92,21.37,27.93,1320,0.4,0.44,0.3
,,,,,,,,,,,,,,,,,,,
4.37,64.86,5.79,1.46,0.39,21.75,1.12,92.78,2.14,0.75,56.5,19.77,1.78,17.62,21.19,28.48,1370,0.37,0.43,0.3
,,,,,,,,,,,,,,,,,,,
4.32,64.88,5.77,1.45,0.5,21.66,1.18,93.24,2.15,0.75,57.39,18.85,1.69,17.56,20.93,28.39,1310,0.41,0.44,0.3
,,,,,,,,,,,,,,,,,,,
4.39,64.76,5.83,1.46,0.46,21.68,1.15,92.83,2.12,0.75,56.32,19.72,1.77,17.74,21.28,28.7,1330,0.46,0.38,0.43
,,,,,,,,,,,,,,,,,,,
4.53,64.47,5.87,1.46,0.46,21.9,0.84,91.35,2.11,0.77,53.73,22.3,2.07,17.86,22.01,29.2,1400,0.39,0.43,0.31
,,,,,,,,,,,,,,,,,,,
4.51,64.08,5.94,1.48,0.93,21.6,0.78,91.87,2.07,0.76,54.7,20.71,1.9,18.08,21.88,29.78,1300,0.38,0.51,0.31
,,,,,,,,,,,,,,,,,,,
4.62,64.3,5.6,1.48,0.27,22.15,0.56,90.3,2.17,0.83,52.06,24.28,2.77,17.04,22.58,28.7,1380,0.36,0.42,0.32
,,,,,,,,,,,,,,,,,,,
4.57,64.41,5.62,1.48,0.31,22.12,0.42,90.63,2.17,0.81,53.61,23.02,2.6,17.1,22.3,28.64,1410,0.37,0.41,0.31
,,,,,,,,,,,,,,,,,,,
4.45,64.75,5.54,1.47,0.38,21.71,1.12,92.86,2.17,0.8,56.18,19.9,2.42,16.86,21.7,28.17,1350,0.41,0.45,0.3
,,,,,,,,,,,,,,,,,,,
4.58,64.92,5.53,1.49,0.21,21.98,0.56,91.91,2.17,0.83,56.24,20.63,2.78,16.83,22.39,28.38,1380,0.4,0.42,0.31
,,,,,,,,,,,,,,,,,,,
4.46,65.5,5.59,1.49,0.34,21.34,1.68,95.29,2.12,0.8,59.63,16.24,2.36,17.01,21.73,28.29,1320,0.39,0.42,0.3
,,,,,,,,,,,,,,,,,,,
4.46,65.39,5.59,1.48,0.14,21.88,2.13,93.08,2.18,0.8,53.24,22.61,2.36,17.01,21.73,28.08,1350,0.32,0.39,0.3
4.52,65.22,5.62,1.47,0.22,21.57,1.76,93.88,2.13,0.8,55.97,19.66,2.47,17.1,22.04,28.39,1340,0.35,0.4,0.31
,,,,,,,,,,,,,,,,,,,
4.49,65.19,5.65,1.48,0.17,21.66,1.62,93.52,2.14,0.79,55.89,19.98,2.34,17.19,21.87,28.33,1350,0.35,0.4,0.31
,,,,,,,,,,,,,,,,,,,
4.44,65.08,5.55,1.49,0.28,21.56,1.68,93.91,2.16,0.8,56.44,19.28,2.38,16.89,21.64,28.08,1350,0.38,0.41,0.31
,,,,,,,,,,,,,,,,,,,
4.44,64.96,5.55,1.49,0.31,21.49,1.74,94,2.15,0.8,56.24,19.23,2.38,16.89,21.64,28.11,1320,0.43,0.42,0.31
,,,,,,,,,,,,,,,,,,,
4.49,65.2,5.64,1.5,0.34,21.18,1.82,95.38,2.09,0.8,58.78,16.42,2.36,17.16,21.87,28.49,1280,0.38,0.4,0.31
,,,,,,,,,,,,,,,,,,,
4.46,65.68,5.63,1.5,0.3,21.04,2.24,96.7,2.09,0.79,60.3,14.87,2.29,17.13,21.72,28.34,1270,0.31,0.39,0.3
,,,,,,,,,,,,,,,,,,,
4.41,65.73,5.48,1.45,0.59,21.31,2.07,95.93,2.15,0.8,59.7,16.1,2.41,16.68,21.5,28.11,1300,0.38,0.47,0.3
4.58,65.93,5.55,1.49,0.36,21.12,2.12,96.62,2.08,0.83,60.51,14.95,2.75,16.89,22.38,28.57,1380,0.34,0.43,0.3
4.45,65.18,5.71,1.47,0.33,21.15,1.96,95.47,2.08,0.78,58.53,16.53,2.13,17.38,21.64,28.49,1310,0.4,0.43,0.3
4.5,64.98,5.5,1.48,0.21,21.88,1.48,92.51,2.19,0.82,54.08,21.97,2.62,16.74,21.97,28.07,1340,0.4,0.4,0.32
,,,,,,,,,,,,,,,,,,,
4.52,66.28,5.62,1.46,0.33,20.78,1.9,98.54,2.05,0.8,65.72,10.04,2.47,17.1,22.04,28.49,1360,0.36,0.42,0.3
,,,,,,,,,,,,,,,,,,,
4.49,65.8,5.51,1.47,0.43,20.91,2.13,97.46,2.09,0.81,62.2,13.07,2.58,16.77,21.92,28.27,1370,0.37,0.42,0.3
,,,,,,,,,,,,,,,,,,,
4.41,65.09,5.66,1.44,0.44,21.28,1.85,94.95,2.11,0.78,57.96,17.33,2.11,17.22,21.44,28.34,1380,0.38,0.44,0.3
,,,,,,,,,,,,,,,,,,,
4.4,64.96,6.01,1.45,0.33,21.38,1.46,94.08,2.05,0.73,57.82,17.72,1.49,18.29,21.27,28.98,1390,0.36,0.43,0.31
,,,,,,,,,,,,,,,,,,,
4.42,65.22,5.84,1.44,0.35,21.77,1.24,93.1,2.12,0.76,56.92,19.52,1.83,17.77,21.43,28.68,1360,0.34,0.41,0.31
,,,,,,,,,,,,,,,,,,,
4.45,65.21,6.08,1.48,0.36,21.2,1.46,94.99,2.01,0.73,59.77,15.73,1.51,18.5,21.51,29.34,1370,0.37,0.41,0.31
,,,,,,,,,,,,,,,,,,,
4.51,65.06,5.98,1.51,0.4,21.12,2.46,95.07,2.01,0.75,55.44,18.77,1.83,18.2,21.86,29.37,1240,0.37,0.42,0.31
,,,,,,,,,,,,,,,,,,,
4.67,64.68,4.81,1.59,0.29,21.91,2.04,92.3,2.31,0.97,50.2,24.99,4.24,14.64,23.11,27.24,1240,0.34,0.35,0.32
,,,,,,,,,,,,,,,,,,,
4.42,66.55,3.88,1.54,0.24,22.06,3.36,95.63,2.66,1.14,54.3,22.32,5.15,11.81,22.1,24.36,1220,0.3,0.33,0.3
,,,,,,,,,,,,,,,,,,,
4.5,64.81,4.09,1.53,0.35,22.66,2.24,90.64,2.64,1.1,46.38,30.02,5,12.45,22.46,25.15,1220,0.36,0.36,0.31
,,,,,,,,,,,,,,,,,,,
4.61,64.67,4.05,1.52,0.36,22.96,1.68,89.26,2.65,1.14,45.13,31.82,5.36,12.32,23.05,25.39,1260,0.31,0.36,0.32
,,,,,,,,,,,,,,,,,,,
4.38,65.25,3.92,1.51,0.34,22.74,2.24,91.29,2.74,1.12,48.61,28.56,4.97,11.93,21.88,24.4,1250,0.32,0.35,0.3
,,,,,,,,,,,,,,,,,,,
4.5,64.76,3.95,1.51,0.48,22.82,1.96,90.12,2.7,1.14,46.3,30.54,5.24,12.02,22.5,24.96,1240,0.36,0.38,0.31
,,,,,,,,,,,,,,,,,,,
4.52,64.97,3.98,1.51,0.38,22.95,1.49,89.9,2.7,1.14,47.9,29.7,5.24,12.11,22.6,24.98,1310,0.31,0.34,0.32
,,,,,,,,,,,,,,,,,,,
4.41,65.45,3.85,1.51,0.4,22.82,1.62,91.3,2.76,1.15,51.24,26.81,5.17,11.72,22.06,24.39,1280,0.34,0.35,0.31
,,,,,,,,,,,,,,,,,,,
4.36,66.22,3.63,1.51,0.46,22.29,2.38,94.6,2.79,1.2,55.96,21.73,5.41,11.05,21.87,23.82,1240,0.34,0.37,0.31
,,,,,,,,,,,,,,,,,,,
4.51,66.81,3.76,1.49,0.21,21.91,2.47,96.54,2.65,1.2,59.69,17.83,5.59,11.44,22.62,24.28,1250,0.29,0.34,0.31
,,,,,,,,,,,,,,,,,,,
4.69,64.55,3.71,1.5,0.53,23.05,2.24,88.94,2.74,1.26,41.63,34.72,6.15,11.29,23.59,25.03,1280,0.35,0.39,0.32
,,,,,,,,,,,,,,,,,,,
4.59,65.09,3.58,1.51,0.5,22.9,1.96,90.46,2.8,1.28,46.96,30.27,6.11,10.89,23.11,24.43,1290,0.35,0.38,0.32
,,,,,,,,,,,,,,,,,,,
4.51,65.09,3.47,1.53,0.41,23.27,1.88,89.38,2.92,1.3,45.17,32.68,6.08,10.56,22.72,23.88,1290,0.32,0.35,0.31
,,,,,,,,,,,,,,,,,,,
4.41,65.67,3.35,1.55,0.4,22.4,2.74,93.56,2.89,1.32,51.49,25.42,6.02,10.19,22.23,23.33,1200,0.34,0.34,0.3
,,,,,,,,,,,,,,,,,,,
4.69,65.03,3.47,1.54,0.23,22.94,2.52,90.17,2.81,1.35,43.62,32.9,6.56,10.56,23.67,24.24,1180,0.31,0.34,0.32
,,,,,,,,,,,,,,,,,,,
4.4,65.63,3.34,1.53,0.37,23.04,2.24,91.2,2.98,1.32,48.58,29.45,6.01,10.16,22.18,23.23,1220,0.3,0.33,0.31
,,,,,,,,,,,,,,,,,,,
4.61,65.28,3.41,1.53,0.21,23.31,1.82,89.4,2.91,1.35,45.3,32.7,6.45,10.38,23.27,23.84,1230,0.31,0.33,0.32
,,,,,,,,,,,,,,,,,,,
4.83,64.41,3.46,1.52,0.37,23.24,1.68,88.09,2.8,1.4,41.31,35.51,6.95,10.53,24.42,24.75,1240,0.33,0.35,0.33
,,,,,,,,,,,,,,,,,,,
4.51,65.51,3.49,1.52,0.44,22.73,1.94,91.85,2.84,1.29,50.71,26.95,6.05,10.62,22.71,23.94,1200,0.37,0.38,0.31
,,,,,,,,,,,,,,,,,,,
4.46,64.99,3.41,1.52,1,22.29,2.04,92.87,2.83,1.31,51.98,24.73,6.05,10.38,22.48,24.18,1200,0.39,0.42,0.3
,,,,,,,,,,,,,,,,,,,
4.5,65.08,3.58,1.52,0.32,22.9,1.84,90.58,2.83,1.26,48.01,29.47,5.87,10.89,22.63,23.99,1270,0.34,0.36,0.31
,,,,,,,,,,,,,,,,,,,
4.52,64.58,3.72,1.5,0.36,23.05,1.48,89.22,2.8,1.22,45.97,31.45,5.68,11.32,22.69,24.38,1310,0.35,0.37,0.31
,,,,,,,,,,,,,,,,,,,
4.57,64.99,3.55,1.51,0.39,22.93,1.79,90.27,2.82,1.29,47.2,30.18,6.1,10.8,23.01,24.19,1280,0.34,0.36,0.31
,,,,,,,,,,,,,,,,,,,
4.5,65.25,3.55,1.52,0.42,22.77,1.9,91.31,2.83,1.27,49.49,27.99,5.92,10.8,22.64,24.03,1280,0.34,0.36,0.31
,,,,,,,,,,,,,,,,,,,
4.54,65.27,3.48,1.55,0.37,22.48,2.24,92.38,2.8,1.3,50.23,26.6,6.14,10.59,22.88,23.97,1270,0.36,0.35,0.31
,,,,,,,,,,,,,,,,,,,
4.49,65.31,3.47,1.51,0.41,22.42,2.32,92.74,2.82,1.29,50.87,25.94,6.03,10.56,22.61,23.8,1270,0.35,0.35,0.31
,,,,,,,,,,,,,,,,,,,
4.54,65.72,3.48,1.57,0.32,22.67,2.24,92.32,2.83,1.3,50.61,26.85,6.14,10.59,22.88,23.94,1200,0.32,0.35,0.31
,,,,,,,,,,,,,,,,,,,
4.57,65.53,3.63,1.52,0.26,22.82,2.1,91.34,2.78,1.26,48.85,28.61,5.97,11.05,22.98,24.25,1330,0.34,0.35,0.31
,,,,,,,,,,,,,,,,,,,
4.62,65.41,3.75,1.51,0.27,23.15,1.26,89.85,2.77,1.23,48.77,29.62,5.9,11.41,23.21,24.66,1250,0.29,0.33,0.32
,,,,,,,,,,,,,,,,,,,
4.64,64.64,3.75,1.48,0.22,23.14,1.12,88.79,2.76,1.24,46.15,31.57,5.95,11.41,23.31,24.64,1270,0.32,0.33,0.32
,,,,,,,,,,,,,,,,,,,
,,,,,,,,,,,,,,,,,,,
,,,,,,,,,,,,,,,,,,,
4.53,65.2,3.6,1.47,0.29,23.1,1.62,89.99,2.84,1.26,47.65,30.32,5.91,10.95,22.78,24.04,1270,0.33,0.33,0.31
,,,,,,,,,,,,,,,,,,,
4.43,65.58,3.6,1.47,0.28,22.59,1.9,92.49,2.81,1.23,52.6,25.13,5.65,10.95,22.25,23.74,1250,0.33,0.33,0.3
,,,,,,,,,,,,,,,,,,,
4.38,66.53,3.65,1.5,0.28,21.89,2.66,96.53,2.73,1.2,58.96,18.32,5.43,11.11,21.97,23.73,1190,0.29,0.31,0.31
,,,,,,,,,,,,,,,,,,,
4.6,66.03,3.77,1.55,0.28,21.71,3.08,96.03,2.59,1.22,54.94,20.84,5.81,11.47,23.09,24.69,1050,0.32,0.31,0.32
,,,,,,,,,,,,,,,,,,,
4.63,65.56,3.74,1.61,0.31,22.49,1.82,92.39,2.69,1.24,52.06,25.25,5.94,11.38,23.26,24.81,1270,0.26,0.32,0.32
,,,,,,,,,,,,,,,,,,,
,,,,,,3.36,,,,,,,,,,1070,,,
,,,,,,,,,,,,,,,,,,,
4.41,66.36,3.42,1.5,0.33,21.97,2.8,96.13,2.81,1.29,57.22,19.87,5.9,10.41,22.21,23.36,1210,0.28,0.3,0.31
,,,,,,,,,,,,,,,,,,,
4.6,65.3,3.6,1.5,0.25,22.89,1.4,90.75,2.79,1.28,50.08,27.89,6.1,10.95,23.15,24.24,1250,0.28,0.31,0.32
,,,,,,,,,,,,,,,,,,,
4.61,65.53,3.56,1.52,0.32,22.78,1.6,91.48,2.79,1.29,51.02,26.86,6.19,10.83,23.22,24.27,1210,0.31,0.31,0.33
4.62,65.18,3.5,1.55,0.36,22.84,1.23,90.82,2.81,1.32,50.67,27.3,6.32,10.65,23.29,24.24,1210,0.34,0.33,0.32
,,,,,,,,,,,,,,,,,,,
4.59,65.4,3.46,1.54,0.32,22.84,1.35,91.2,2.84,1.33,51.33,26.8,6.31,10.53,23.15,24.01,1240,0.33,0.32,0.32
,,,,,,,,,,,,,,,,,,,
4.57,65.55,3.44,1.53,0.28,22.55,2.24,92.51,2.82,1.33,50.69,26.45,6.29,10.47,23.05,23.86,1210,0.36,0.32,0.31
,,,,,,,,,,,,,,,,,,,
4.61,65.38,3.35,1.53,0.29,22.56,2.82,92.24,2.83,1.38,47.42,28.95,6.55,10.19,23.29,23.79,1140,0.36,0.33,0.32
,,,,,,,,,,,,,,,,,,,
4.72,65.21,3.55,1.54,0.26,22.37,2.88,92.36,2.7,1.33,46.9,28.79,6.5,10.8,23.81,24.53,1130,0.33,0.32,0.32
,,,,,,,,,,,,,,,,,,,
4.62,65.49,3.69,1.53,0.29,22.5,2.68,92.31,2.71,1.25,48.34,28.08,6,11.23,23.23,24.57,1200,0.33,0.34,0.32
,,,,,,,,,,,,,,,,,,,
4.7,65.7,3.6,1.53,0.31,22.82,1.74,91.41,2.75,1.31,50.18,27.61,6.36,10.95,23.68,24.63,1240,0.29,0.3,0.33
,,,,,,,,,,,,,,,,,,,
4.58,64.99,3.61,1.5,0.35,22.77,1.68,90.77,2.78,1.27,48.71,28.58,6.03,10.99,23.04,24.3,1250,0.35,0.33,0.32
,,,,,,,,,,,,,,,,,,,
4.55,64.99,3.66,1.49,0.63,22.71,1.4,90.99,2.77,1.24,50.43,27.11,5.86,11.14,22.87,24.59,1280,0.35,0.36,0.32
,,,,,,,,,,,,,,,,,,,
4.63,66.65,3.66,1.48,0.3,21.73,2.8,96.9,2.62,1.27,58.4,18.29,6.08,11.14,23.29,24.49,1280,0.31,0.32,0.31
,,,,,,,,,,,,,,,,,,,
4.64,66.09,3.73,1.49,0.46,21.95,1.64,95.16,2.62,1.24,59.01,18.46,5.98,11.35,23.32,24.84,1290,0.34,0.36,0.32
,,,,,,,,,,,,,,,,,,,
4.59,65.75,3.7,1.51,0.37,22.41,1.86,93.05,2.7,1.24,53.61,23.85,5.9,11.26,23.07,24.56,1270,0.33,0.34,0.32
,,,,,,,,,,,,,,,,,,,
4.6,64.87,3.67,1.51,0.49,22.71,1.36,90.74,2.75,1.25,49.76,27.62,5.98,11.17,23.13,24.64,1290,0.35,0.37,0.33
,,,,,,,,,,,,,,,,,,,
4.57,65.36,3.64,1.52,0.28,22.8,1.24,91.17,2.78,1.26,51.8,26.33,5.95,11.08,22.98,24.29,1310,0.31,0.33,0.32
,,,,,,,,,,,,,,,,,,,
4.56,65.1,3.67,1.53,0.4,22.46,1.68,92.02,2.73,1.24,51.56,25.54,5.87,11.17,22.92,24.46,1280,0.39,0.35,0.32
,,,,,,,,,,,,,,,,,,,
4.59,65.62,3.72,1.53,0.28,22.59,1.74,92.19,2.72,1.23,52.17,25.45,5.87,11.32,23.06,24.53,1280,0.33,0.33,0.32
,,,,,,,,,,,,,,,,,,,
4.55,64.92,3.62,1.53,0.5,22.72,1.4,90.89,2.78,1.26,50.13,27.36,5.93,11.02,22.88,24.42,1290,0.38,0.37,0.32
,,,,,,,,,,,,,,,,,,,
4.61,65.2,3.66,1.53,0.32,22.87,1.82,90.62,2.77,1.26,47.96,29.43,6.02,11.14,23.18,24.5,1270,0.34,0.34,0.32
,,,,,,,,,,,,,,,,,,,
4.76,64.56,3.58,1.53,0.45,23.16,1.26,88.58,2.78,1.33,44.53,32.84,6.56,10.89,24.01,24.9,1250,0.38,0.36,0.33
,,,,,,,,,,,,,,,,,,,
4.59,65.11,3.5,1.55,0.4,22.58,2.38,91.7,2.79,1.31,47.88,28.66,6.24,10.65,23.13,24.19,1170,0.35,0.36,0.31
,,,,,,,,,,,,,,,,,,,
4.77,65.15,3.53,1.55,0.25,22.87,2.1,90.42,2.76,1.35,45.73,31.11,6.67,10.74,24.08,24.64,1190,0.36,0.35,0.32
,,,,,,,,,,,,,,,,,,,
4.55,65.94,3.45,1.57,0.38,22.47,2.52,93.37,2.81,1.32,51.87,25.34,6.22,10.5,22.94,23.96,1200,0.34,0.32,0.32
,,,,,,,,,,,,,,,,,,,
4.63,65.36,3.47,1.55,0.31,22.49,2.24,92.34,2.78,1.33,49.93,26.86,6.4,10.56,23.36,24.15,1230,0.34,0.34,0.32
,,,,,,,,,,,,,,,,,,,
4.67,65.01,3.5,1.54,0.28,22.59,1.9,91.39,2.76,1.33,48.81,27.98,6.45,10.65,23.56,24.3,1250,0.33,0.34,0.32
4.5,65.83,3.43,1.55,0.36,22.6,1.96,92.84,2.85,1.31,53.07,24.8,6.12,10.44,22.68,23.73,1280,0.3,0.32,0.32
,,,,,,,,,,,,,,,,,,,
4.54,65.87,3.41,1.51,0.41,22.5,2.02,93.22,2.83,1.33,53.51,24.18,6.26,10.38,22.9,23.82,1270,0.32,0.35,0.31
,,,,,,,,,,,,,,,,,,,
4.72,66.31,3.57,1.52,0.45,21.83,1.82,95.95,2.63,1.32,59.77,17.54,6.47,10.86,23.8,24.75,1300,0.34,0.37,0.31
,,,,,,,,,,,,,,,,,,,
4.71,65.63,3.53,1.55,0.33,22.21,1.74,93.58,2.7,1.33,54.57,22.56,6.51,10.74,23.76,24.54,1310,0.34,0.36,0.32
,,,,,,,,,,,,,,,,,,,
4.65,65.37,3.54,1.55,0.3,22.34,1.96,92.81,2.73,1.31,52.01,24.85,6.33,10.77,23.44,24.36,1290,0.36,0.35,0.32
,,,,,,,,,,,,,,,,,,,
4.59,65.49,3.6,1.65,0.43,22.4,2.1,92.8,2.74,1.28,51.79,25.19,6.07,10.95,23.1,24.54,1280,0.31,0.37,0.32
,,,,,,,,,,,,,,,,,,,
4.8,65.61,3.72,1.73,0.37,22.16,2.69,93.43,2.6,1.29,50.12,25.76,6.43,11.32,24.17,25.44,1290,0.34,0.43,0.33
,,,,,,,,,,,,,,,,,,,
4.82,65.3,3.74,1.76,0.28,22.44,2.47,91.91,2.62,1.29,47.46,28.57,6.44,11.38,24.27,25.49,1230,0.29,0.44,0.33
,,,,,,,,,,,,,,,,,,,
4.84,64.41,3.72,1.8,0.39,22.52,2.24,90.36,2.63,1.3,44.06,31.36,6.53,11.32,24.38,25.65,1260,0.34,0.47,0.34
,,,,,,,,,,,,,,,,,,,
4.9,64.65,3.69,1.82,0.33,22.6,2.29,90.35,2.63,1.33,43.87,31.74,6.74,11.23,24.71,25.72,1260,0.34,0.47,0.34
,,,,,,,,,,,,,,,,,,,
4.85,65.35,3.66,1.83,0.38,21.94,2.4,93.85,2.58,1.33,51.67,23.97,6.66,11.14,24.46,25.57,1240,0.33,0.45,0.33
,,,,,,,,,,,,,,,,,,,
4.78,65.79,3.67,1.84,0.25,22.03,2.66,94.25,2.61,1.3,52.17,23.85,6.46,11.17,24.08,25.27,1260,0.29,0.43,0.33
,,,,,,,,,,,,,,,,,,,
4.78,65.58,3.66,1.83,0.31,21.81,2.24,94.79,2.58,1.31,54.71,21.3,6.47,11.14,24.09,25.29,1280,0.32,0.43,0.33
,,,,,,,,,,,,,,,,,,,
4.71,65.09,3.67,1.81,0.42,21.8,2.68,94.23,2.6,1.28,51.46,23.72,6.27,11.17,23.71,25.2,1250,0.34,0.46,0.33
,,,,,,,,,,,,,,,,,,,
4.78,64.78,3.63,1.8,0.34,22.43,2.3,91.37,2.67,1.32,46.54,29.24,6.53,11.05,24.1,25.23,1250,0.32,0.45,0.33
,,,,,,,,,,,,,,,,,,,
4.77,64.86,3.63,1.79,0.32,22.45,2.35,91.42,2.67,1.31,46.58,29.27,6.5,11.05,24.04,25.17,1330,0.32,0.46,0.33
,,,,,,,,,,,,,,,,,,,
4.76,64.56,3.62,1.82,0.45,22.25,2.1,91.75,2.66,1.31,47.98,27.64,6.49,11.02,23.99,25.28,1270,0.36,0.48,0.33
,,,,,,,,,,,,,,,,,,,
4.76,64.55,3.64,1.79,0.37,22.5,2.26,90.82,2.68,1.31,45.35,30.33,6.46,11.08,23.99,25.21,1320,0.31,0.46,0.33
,,,,,,,,,,,,,,,,,,,
4.73,64.74,3.71,1.79,0.37,22.15,1.68,92.34,2.62,1.27,51.25,24.88,6.26,11.29,23.8,25.28,1320,0.34,0.46,0.33
,,,,,,,,,,,,,,,,,,,
4.91,64.84,3.73,1.85,0.31,22.36,1.74,91.42,2.59,1.32,48.58,27.5,6.7,11.35,24.75,25.85,1280,0.32,0.46,0.34
,,,,,,,,,,,,,,,,,,,
4.91,64.85,3.72,1.85,0.2,22.44,1.86,91.16,2.6,1.32,47.54,28.51,6.72,11.32,24.75,25.72,1310,0.28,0.44,0.34
,,,,,,,,,,,,,,,,,,,
4.78,65.3,3.66,1.82,0.26,22.16,1.64,93.07,2.63,1.31,53.35,23.33,6.47,11.14,24.09,25.23,1270,0.32,0.44,0.33
,,,,,,,,,,,,,,,,,,,
4.87,64.92,3.68,1.85,0.33,21.96,2.52,93.11,2.57,1.32,49.11,25.95,6.68,11.2,24.56,25.64,1220,0.34,0.44,0.33
,,,,,,,,,,,,,,,,,,,
4.9,64.74,3.72,1.85,0.32,22.2,2.1,91.88,2.58,1.32,48.01,27.47,6.69,11.32,24.7,25.81,1210,0.33,0.45,0.34
4.9,64.22,3.7,1.83,0.35,22.07,2.52,91.64,2.57,1.32,45.2,29.22,6.72,11.26,24.71,25.78,1210,0.36,0.47,0.34
,,,,,,,,,,,,,,,,,,,
4.85,64.66,3.73,1.84,0.37,21.96,2.24,92.73,2.56,1.3,49.26,25.84,6.54,11.35,24.43,25.72,1240,0.34,0.45,0.33
,,,,,,,,,,,,,,,,,,,
4.66,65.56,3.61,1.79,0.4,22.29,2.4,93.19,2.7,1.29,51.21,25.32,6.24,10.99,23.47,24.88,1250,0.32,0.44,0.33
,,,,,,,,,,,,,,,,,,,
4.73,65.43,3.67,1.8,0.36,22.56,1.9,91.86,2.69,1.29,50.11,26.92,6.32,11.17,23.82,25.19,1270,0.29,0.44,0.33
,,,,,,,,,,,,,,,,,,,
4.79,65.02,3.67,1.82,0.34,22.05,2.02,93.05,2.61,1.31,51.42,24.47,6.48,11.17,24.14,25.36,1270,0.34,0.46,0.33
,,,,,,,,,,,,,,,,,,,
4.75,64.56,3.65,1.74,0.56,22.08,1.96,92.37,2.63,1.3,49.86,25.73,6.41,11.11,23.93,25.34,1260,0.33,0.49,0.33
,,,,,,,,,,,,,,,,,,,
4.83,66.07,3.67,1.76,0.4,21.76,2.66,95.6,2.56,1.32,55.03,20.92,6.59,11.17,24.35,25.48,1330,0.3,0.45,0.33
,,,,,,,,,,,,,,,,,,,
4.9,66.11,3.7,1.76,0.45,21.47,2.74,96.65,2.5,1.32,56.56,18.93,6.72,11.26,24.71,25.81,1310,0.29,0.46,0.32
,,,,,,,,,,,,,,,,,,,
4.91,65.73,3.68,1.8,0.38,21.57,2.52,95.7,2.51,1.33,55.1,20.31,6.78,11.2,24.77,25.76,1240,0.34,0.46,0.33
,,,,,,,,,,,,,,,,,,,
4.76,65.54,3.6,1.82,0.39,22.03,2.21,93.98,2.64,1.32,53.22,23.06,6.52,10.95,24,25.17,1290,0.3,0.44,0.33
,,,,,,,,,,,,,,,,,,,
4.78,64.58,3.63,1.8,0.47,22.1,2.36,92.29,2.63,1.32,47.99,27.2,6.53,11.05,24.1,25.36,1260,0.34,0.47,0.33
,,,,,,,,,,,,,,,,,,,
4.76,64.65,3.47,1.77,0.4,22.29,1.84,91.86,2.71,1.37,49.31,26.75,6.74,10.56,24.04,24.85,1250,0.38,0.48,0.33
4.61,65.45,3.7,1.67,0.33,22.32,1.56,92.93,2.69,1.25,54.16,23.18,5.96,11.26,23.17,24.74,1290,0.32,0.42,0.32
,,,,,,,,,,,,,,,,,,,
4.61,65.12,3.62,1.71,0.42,22.11,1.72,93.3,2.69,1.27,53.87,22.79,6.09,11.02,23.2,24.69,1300,0.36,0.45,0.32
,,,,,,,,,,,,,,,,,,,
4.55,64.91,3.44,1.64,0.3,22.98,1.96,90.1,2.88,1.32,46.09,31.16,6.24,10.47,22.94,23.93,1260,0.36,0.45,0.31
,,,,,,,,,,,,,,,,,,,
4.56,64.97,3.57,1.64,0.39,23.05,1.26,89.82,2.84,1.28,48.4,29.62,6.04,10.86,22.95,24.34,1300,0.36,0.45,0.32
,,,,,,,,,,,,,,,,,,,
4.53,64.67,3.6,1.63,0.45,22.59,1.68,91.05,2.78,1.26,49.12,27.75,5.91,10.95,22.78,24.36,1250,0.4,0.48,0.32
,,,,,,,,,,,,,,,,,,,
4.53,64.76,3.61,1.63,0.51,22.41,1.74,91.82,2.75,1.25,50.6,26.12,5.9,10.99,22.78,24.45,1280,0.41,0.49,0.32
,,,,,,,,,,,,,,,,,,,
4.57,64.9,3.61,1.61,0.3,22.88,1.82,90.27,2.8,1.27,47,30.18,6,10.99,22.99,24.33,1270,0.33,0.44,0.32
,,,,,,,,,,,,,,,,,,,
4.58,64.97,3.62,1.62,0.47,22.36,1.9,92.21,2.73,1.27,50.83,25.8,6.01,11.02,23.04,24.57,1240,0.37,0.45,0.32
,,,,,,,,,,,,,,,,,,,
4.61,65.01,3.66,1.62,0.44,22.71,1.77,90.92,2.75,1.26,48.6,28.48,6.02,11.14,23.18,24.71,1260,0.33,0.44,0.32
,,,,,,,,,,,,,,,,,,,
4.53,64.58,3.62,1.61,0.52,23.02,1.17,89.39,2.82,1.25,47.53,30.18,5.88,11.02,22.77,24.46,1330,0.33,0.45,0.32
,,,,,,,,,,,,,,,,,,,
4.55,64.92,3.49,1.63,0.48,23.19,1.36,89.35,2.88,1.3,46.9,31.14,6.15,10.62,22.92,24.21,1290,0.36,0.44,0.32
,,,,,,,,,,,,,,,,,,,
4.51,64.73,3.55,1.6,0.26,22.99,1.12,89.79,2.85,1.27,48.81,29.13,5.94,10.8,22.69,23.97,1300,0.32,0.41,0.32
,,,,,,,,,,,,,,,,,,,
4.49,64.95,3.51,1.59,0.54,22.88,1.86,90.54,2.86,1.28,47.72,29.64,5.96,10.68,22.6,24.1,1270,0.4,0.47,0.32
,,,,,,,,,,,,,,,,,,,
4.46,65.22,3.54,1.61,0.4,22.8,1.74,91.23,2.85,1.26,50.08,27.63,5.83,10.77,22.43,23.96,1260,0.32,0.42,0.32
,,,,,,,,,,,,,,,,,,,
4.54,64.56,3.52,1.58,0.43,23.12,1.54,89.08,2.87,1.29,45.26,32.18,6.08,10.71,22.86,24.15,1400,0.37,0.45,0.32
,,,,,,,,,,,,,,,,,,,
4.59,65.13,3.55,1.61,0.34,22.36,2.1,92.48,2.75,1.29,50.7,25.9,6.16,10.8,23.12,24.3,1290,0.42,0.47,0.32
,,,,,,,,,,,,,,,,,,,
4.53,66.03,3.55,1.57,0.39,21.86,4.06,95.76,2.71,1.28,50.59,24.55,6,10.8,22.8,24.13,1290,0.41,0.45,0.31
,,,,,,,,,,,,,,,,,,,
4.43,64.86,3.54,1.55,0.34,21.64,3.83,95.09,2.72,1.25,49.12,25.02,5.75,10.77,22.27,23.75,1200,0.42,0.46,0.31
,,,,,,,,,,,,,,,,,,,
4.45,65.92,3.5,1.63,0.4,21.95,3.08,95.43,2.76,1.27,54.06,22.19,5.87,10.65,22.39,23.86,1200,0.32,0.41,0.31
,,,,,,,,,,,,,,,,,,,
4.44,64.38,3.59,1.58,0.26,22.25,2.4,92.02,2.77,1.24,48.21,27.46,5.69,10.92,22.31,23.84,1260,0.31,0.41,0.32
,,,,,,,,,,,,,,,,,,,
4.47,65.4,3.51,1.61,0.32,22.62,2.02,92.14,2.83,1.27,51.01,26.41,5.91,10.68,22.49,23.84,1260,0.33,0.42,0.31
,,,,,,,,,,,,,,,,,,,
4.51,65.55,3.62,1.63,0.37,22.31,2.24,93.33,2.74,1.25,52.66,24.28,5.83,11.02,22.67,24.27,1260,0.34,0.41,0.32
,,,,,,,,,,,,,,,,,,,
4.57,64.65,3.68,1.61,0.14,22.9,1.68,89.8,2.78,1.24,46.3,30.77,5.88,11.2,22.97,24.33,1290,0.27,0.39,0.32
,,,,,,,,,,,,,,,,,,,
4.58,64.77,3.6,1.62,0.17,23.03,1.26,89.56,2.82,1.27,47.56,30.19,6.05,10.95,23.05,24.22,1300,0.29,0.39,0.32
,,,,,,,,,,,,,,,,,,,
4.56,64.73,3.57,1.62,0.33,22.81,1.74,90.33,2.81,1.28,47.29,29.76,6.04,10.86,22.95,24.26,1280,0.33,0.42,0.32
,,,,,,,,,,,,,,,,,,,
4.54,64.6,3.49,1.63,0.49,22.86,2.1,90.07,2.85,1.3,45.17,31.51,6.13,10.62,22.87,24.19,1260,0.36,0.45,0.32
,,,,,,,,,,,,,,,,,,,
4.54,64.58,3.53,1.61,0.42,22.71,1.63,90.54,2.81,1.29,48.08,28.88,6.06,10.74,22.86,24.19,1250,0.35,0.43,0.32
,,,,,,,,,,,,,,,,,,,
4.57,65.58,3.47,1.63,0.28,22.31,2.24,93.41,2.77,1.32,52.59,24.33,6.24,10.56,23.04,24.03,1240,0.33,0.43,0.32
,,,,,,,,,,,,,,,,,,,
4.53,65.17,3.44,1.62,0.38,22.6,1.6,91.85,2.84,1.32,51.64,25.88,6.18,10.47,22.84,23.93,1260,0.36,0.44,0.31
,,,,,,,,,,,,,,,,,,,
4.49,65.14,3.39,1.61,0.37,22.47,2.07,92.39,2.85,1.32,50.93,26.04,6.16,10.32,22.64,23.68,1200,0.35,0.44,0.31
,,,,,,,,,,,,,,,,,,,
4.45,65.67,3.42,1.6,0.33,22.59,2.04,92.73,2.87,1.3,52.52,25.19,6.01,10.41,22.42,23.58,1250,0.32,0.41,0.31
,,,,,,,,,,,,,,,,,,,
4.52,65.87,3.52,1.62,0.36,22.5,3.06,93.15,2.8,1.28,49.26,27.39,6.02,10.71,22.76,24.06,1080,0.35,0.41,0.32
,,,,,,,,,,,,,,,,,,,
,,,,,,,,,,,,,,,,,,,
,,,,,,,,,,,,,,,,,,,
4.46,65.56,3.47,1.6,0.45,22.57,2.12,92.59,2.85,1.29,51.76,25.7,5.95,10.56,22.45,23.84,1270,0.35,0.42,0.32
,,,,,,,,,,,,,,,,,,,
4.64,65.5,3.57,1.62,0.2,22.7,1.82,91.67,2.76,1.3,50.4,27.1,6.26,10.86,23.37,24.36,1290,0.31,0.42,0.32
,,,,,,,,,,,,,,,,,,,
4.6,65.22,3.57,1.61,0.3,22.66,1.68,91.49,2.77,1.29,50.4,26.99,6.15,10.86,23.16,24.33,1300,0.32,0.41,0.33
,,,,,,,,,,,,,,,,,,,
4.63,64.69,3.47,1.6,0.33,22.82,1.74,90.21,2.82,1.33,46.73,30.22,6.4,10.56,23.36,24.22,1280,0.34,0.42,0.32
,,,,,,,,,,,,,,,,,,,
4.64,64.94,3.51,1.62,0.24,22.88,1.4,90.3,2.81,1.32,48.55,29.02,6.36,10.68,23.4,24.27,1300,0.34,0.41,0.33
,,,,,,,,,,,,,,,,,,,
4.62,64.79,3.48,1.62,0.41,22.74,1.62,90.64,2.81,1.33,48.28,28.81,6.35,10.59,23.3,24.32,1290,0.37,0.45,0.32
,,,,,,,,,,,,,,,,,,,
4.61,65.06,3.52,1.62,0.32,22.57,1.79,91.61,2.78,1.31,49.99,27.04,6.26,10.71,23.23,24.28,1270,0.34,0.42,0.32
,,,,,,,,,,,,,,,,,,,
4.6,65.17,3.52,1.61,0.28,22.7,1.68,91.32,2.8,1.31,49.97,27.43,6.23,10.71,23.18,24.2,1280,0.33,0.43,0.33
,,,,,,,,,,,,,,,,,,,
4.43,65.56,3.37,1.62,0.47,22.47,2.24,93.1,2.88,1.31,52.38,24.95,6.04,10.25,22.33,23.57,1250,0.35,0.44,0.32
,,,,,,,,,,,,,,,,,,,
4.58,65.08,3.55,1.62,0.26,22.85,1.46,90.66,2.81,1.29,49.45,28.25,6.13,10.8,23.06,24.2,1310,0.32,0.42,0.32
,,,,,,,,,,,,,,,,,,,
4.72,64.25,3.64,1.61,0.19,23.13,1.12,88.26,2.77,1.3,44.25,32.97,6.35,11.08,23.77,24.73,1300,0.34,0.43,0.32
,,,,,,,,,,,,,,,,,,,
4.62,65.34,3.6,1.62,0.34,22.29,1.36,92.95,2.71,1.28,54.83,22.59,6.15,10.95,23.26,24.51,1250,0.37,0.43,0.32
,,,,,,,,,,,,,,,,,,,
4.47,65.97,3.49,1.65,0.46,21.69,2.24,96.5,2.72,1.28,59.54,17.32,5.94,10.62,22.5,23.97,1240,0.37,0.42,0.31
,,,,,,,,,,,,,,,,,,,
4.43,65.59,3.37,1.61,0.53,22.41,2.1,93.36,2.87,1.31,53.53,23.91,6.04,10.25,22.33,23.62,1260,0.36,0.43,0.31
,,,,,,,,,,,,,,,,,,,
4.49,65.42,3.41,1.59,0.37,22.69,1.82,91.96,2.87,1.32,51.39,26.33,6.13,10.38,22.63,23.71,1280,0.33,0.4,0.31
4.44,65,3.48,1.59,0.42,22.77,1.6,91.11,2.88,1.28,50.2,27.45,5.88,10.59,22.35,23.76,1290,0.35,0.42,0.31
,,,,,,,,,,,,,,,,,,,
4.51,65.58,3.47,1.58,0.24,22.71,1.96,92.04,2.85,1.3,51.1,26.61,6.08,10.56,22.72,23.76,1300,0.29,0.39,0.32
,,,,,,,,,,,,,,,,,,,
4.63,66.03,3.55,1.57,0.44,21.68,2.24,96.3,2.65,1.3,58.7,17.92,6.26,10.8,23.33,24.48,1300,0.35,0.42,0.31
,,,,,,,,,,,,,,,,,,,
4.57,65.61,3.56,1.6,0.5,22.03,1.94,94.43,2.71,1.28,55.94,21.01,6.09,10.83,23.01,24.41,1270,0.35,0.44,0.32
,,,,,,,,,,,,,,,,,,,
4.54,65.16,3.58,1.61,0.44,22.33,1.96,92.69,2.75,1.27,51.92,24.9,5.97,10.89,22.84,24.32,1200,0.35,0.45,0.32
,,,,,,,,,,,,,,,,,,,
4.55,65.08,3.61,1.63,0.28,22.57,1.84,91.66,2.77,1.26,50.14,26.92,5.95,10.99,22.88,24.27,1200,0.31,0.43,0.32
,,,,,,,,,,,,,,,,,,,
4.51,65.38,3.49,1.56,0.43,22.62,2.1,92.06,2.83,1.29,50.37,26.9,6.05,10.62,22.71,23.97,1230,0.33,0.44,0.31
,,,,,,,,,,,,,,,,,,,
4.47,65.5,3.51,1.55,0.39,22.36,2.24,93.23,2.8,1.27,52.5,24.54,5.91,10.68,22.49,23.85,1260,0.36,0.44,0.31
,,,,,,,,,,,,,,,,,,,
4.5,64.85,3.49,1.52,0.41,22.98,1.68,90.05,2.88,1.29,47.25,30.28,6.02,10.62,22.66,23.88,1250,0.37,0.44,0.31
,,,,,,,,,,,,,,,,,,,
4.5,64.86,3.51,1.53,0.45,22.82,1.74,90.62,2.85,1.28,48.23,29.08,5.99,10.68,22.65,23.98,1250,0.38,0.45,0.31
,,,,,,,,,,,,,,,,,,,
4.51,64.9,3.53,1.54,0.38,22.8,1.62,90.71,2.84,1.28,48.94,28.49,5.98,10.74,22.7,23.99,1240,0.38,0.46,0.31
,,,,,,,,,,,,,,,,,,,
4.41,64.96,3.45,1.5,0.38,22.78,1.71,91.08,2.9,1.28,49.76,27.82,5.85,10.5,22.2,23.48,1280,0.38,0.44,0.31
,,,,,,,,,,,,,,,,,,,
4.49,64.68,3.53,1.51,0.36,23.04,1.18,89.59,2.87,1.27,48.15,29.78,5.93,10.74,22.59,23.88,1290,0.37,0.45,0.31
,,,,,,,,,,,,,,,,,,,
4.5,64.5,3.55,1.51,0.35,23.1,1.23,89.1,2.87,1.27,46.66,31.07,5.92,10.8,22.64,23.95,1340,0.37,0.44,0.31
,,,,,,,,,,,,,,,,,,,
4.45,65.45,3.48,1.53,0.35,22.41,1.96,93.03,2.83,1.28,53.24,24.13,5.9,10.59,22.4,23.66,1260,0.37,0.42,0.31
,,,,,,,,,,,,,,,,,,,
4.5,65.59,3.48,1.54,0.26,22.32,1.84,93.49,2.8,1.29,54.64,22.81,6.04,10.59,22.66,23.73,1270,0.34,0.4,0.31
,,,,,,,,,,,,,,,,,,,
4.49,65.3,3.5,1.53,0.33,22.68,2.04,91.76,2.84,1.28,49.95,27.38,5.98,10.65,22.6,23.81,1240,0.34,0.42,0.31
,,,,,,,,,,,,,,,,,,,
4.41,64.96,3.52,1.53,0.52,22.52,1.76,91.96,2.84,1.25,51.43,25.81,5.73,10.71,22.17,23.8,1260,0.36,0.43,0.31
,,,,,,,,,,,,,,,,,,,
4.72,64.93,3.47,1.55,0.35,22.74,1.68,90.7,2.78,1.36,47.95,29.06,6.64,10.56,23.83,24.46,1280,0.34,0.42,0.32
,,,,,,,,,,,,,,,,,,,
4.56,64.91,3.47,1.53,0.44,22.88,1.4,90.41,2.85,1.31,49.02,28.66,6.21,10.56,22.98,24.06,1300,0.33,0.4,0.31
,,,,,,,,,,,,,,,,,,,
4.48,65.25,3.44,1.55,0.45,22.73,1.74,91.57,2.87,1.3,50.74,26.93,6.05,10.47,22.57,23.78,1270,0.38,0.44,0.3
,,,,,,,,,,,,,,,,,,,
4.51,65,3.49,1.53,0.28,22.88,2.1,90.6,2.86,1.29,46.84,30.3,6.05,10.62,22.71,23.79,1240,0.34,0.43,0.31
,,,,,,,,,,,,,,,,,,,
,,,,,,,,,,,,,,,,,,,
,,,,,,,,,,,,,,,,,,,
4.44,64.42,3.48,1.46,0.26,22.63,1.79,90.79,2.86,1.28,48.13,28.61,5.88,10.59,22.35,23.47,1270,0.3,0.4,0.31
,,,,,,,,,,,,,,,,,,,
4.49,65.03,3.5,1.47,0.29,22.49,1.96,92.06,2.81,1.28,50.62,26.33,5.98,10.65,22.6,23.71,1280,0.27,0.41,0.31
,,,,,,,,,,,,,,,,,,,
4.39,64.89,3.35,1.49,0.46,23.08,1.68,90.04,2.98,1.31,47.59,30.31,5.97,10.19,22.12,23.27,1280,0.39,0.42,0.3
,,,,,,,,,,,,,,,,,,,
4.48,65.18,3.53,1.53,0.38,22.4,2.52,92.6,2.8,1.27,49.66,26.8,5.9,10.74,22.54,23.89,1220,0.39,0.42,0.3
,,,,,,,,,,,,,,,,,,,
4.55,64.77,3.53,1.52,0.33,22.94,1.54,89.98,2.84,1.29,47.4,30.05,6.08,10.74,22.91,24.04,1260,0.33,0.42,0.31
4.8,65.48,3.54,1.53,0.4,22.22,1.64,93.17,2.66,1.36,53.67,23.26,6.73,10.77,24.23,24.88,1300,0.35,0.43,0.32
,,,,,,,,,,,,,,,,,,,
4.82,66.3,3.59,1.56,0.41,21.39,2.58,97.49,2.54,1.34,59.28,16.65,6.7,10.92,24.32,25.09,1240,0.34,0.44,0.31
4.65,66,3.59,1.59,0.44,21.85,2.35,95.52,2.65,1.3,56.64,19.96,6.25,10.92,23.42,24.65,1230,0.35,0.42,0.31
,,,,,,,,,,,,,,,,,,,
4.6,66.18,3.57,1.58,0.44,21.48,2.8,97.35,2.63,1.29,58.72,17.33,6.15,10.86,23.16,24.44,1180,0.34,0.4,0.3
,,,,,,,,,,,,,,,,,,,
4.96,64.56,3.44,1.47,0.37,23.2,1.26,88.26,2.76,1.44,43.09,34.05,7.32,10.47,25.11,25.04,1280,0.34,0.43,0.33
,,,,,,,,,,,,,,,,,,,
4.47,66.01,3.28,1.48,0.58,22.17,2.66,94.88,2.86,1.36,54.64,22.38,6.3,9.98,22.57,23.46,1270,0.37,0.46,0.32
,,,,,,,,,,,,,,,,,,,
4.53,65.86,3.31,1.5,0.48,22.38,2.1,93.75,2.85,1.37,54.27,23.27,6.4,10.07,22.88,23.63,1300,0.38,0.46,0.32
,,,,,,,,,,,,,,,,,,,
4.52,65.57,3.29,1.5,0.37,22.57,1.74,92.67,2.89,1.37,53.2,24.61,6.41,10.01,22.83,23.44,1290,0.35,0.43,0.32
,,,,,,,,,,,,,,,,,,,
4.71,65.51,3.34,1.5,0.34,22.83,1.54,91.31,2.84,1.41,50.45,27.44,6.83,10.16,23.82,24.08,1300,0.33,0.42,0.33
,,,,,,,,,,,,,,,,,,,
4.62,65.34,3.45,1.51,0.44,22.57,1.68,92.05,2.8,1.34,51.61,25.82,6.41,10.5,23.31,24.17,1280,0.37,0.43,0.32
,,,,,,,,,,,,,,,,,,,
4.57,65.13,3.35,1.54,0.37,22.78,1.4,91.16,2.88,1.36,50.78,27.05,6.44,10.19,23.08,23.76,1280,0.34,0.42,0.32
,,,,,,,,,,,,,,,,,,,
4.58,65.62,3.33,1.51,0.2,22.66,1.73,92.28,2.86,1.38,52.3,25.55,6.5,10.13,23.14,23.55,1280,0.3,0.39,0.33
,,,,,,,,,,,,,,,,,,,
4.56,65.01,3.31,1.5,0.41,22.77,1.68,91.08,2.89,1.38,49.35,28.09,6.48,10.07,23.04,23.64,1250,0.35,0.42,0.32
,,,,,,,,,,,,,,,,,,,
4.67,65.13,3.36,1.5,0.29,22.99,1.52,90.26,2.86,1.39,48.01,29.74,6.69,10.22,23.61,23.96,1290,0.32,0.41,0.33
4.69,65.22,3.35,1.5,0.35,22.84,1.46,90.89,2.84,1.4,49.64,28.08,6.76,10.19,23.71,24.06,1290,0.34,0.43,0.32
,,,,,,,,,,,,,,,,,,,
4.69,65.08,3.34,1.5,0.26,23.24,1.26,89.31,2.89,1.4,46.86,31.32,6.78,10.16,23.72,23.94,1270,0.32,0.41,0.32
,,,,,,,,,,,,,,,,,,,
4.5,65.31,3.18,1.49,0.25,23.2,1.4,90.17,3.02,1.42,49.03,29.57,6.54,9.68,22.77,23.01,1260,0.32,0.4,0.31
,,,,,,,,,,,,,,,,,,,
4.59,65.52,3.24,1.53,0.49,22.72,1.49,91.98,2.9,1.42,52.48,25.59,6.68,9.86,23.22,23.69,1290,0.37,0.42,0.32
,,,,,,,,,,,,,,,,,,,
4.63,65.28,3.27,1.52,0.37,22.94,1.35,90.78,2.9,1.42,50.09,28.03,6.74,9.95,23.42,23.74,1280,0.36,0.4,0.32
,,,,,,,,,,,,,,,,,,,
4.67,65.22,3.29,1.49,0.37,22.69,1.54,91.51,2.85,1.42,50.67,26.87,6.81,10.01,23.63,23.87,1290,0.36,0.41,0.32
,,,,,,,,,,,,,,,,,,,
,,,,,,,,,,,,,,,,,,,
,,,,,,,,,,,,,,,,,,,
4.54,64.85,3.26,1.45,0.34,22.39,1.79,92.3,2.87,1.39,51.35,25.5,6.52,9.92,22.95,23.36,1270,0.35,0.41,0.33
,,,,,,,,,,,,,,,,,,,
4.73,64.23,3.36,1.45,0.27,22.54,1.52,90.5,2.79,1.41,47.36,28.93,6.85,10.22,23.92,24.07,1280,0.35,0.43,0.33
,,,,,,,,,,,,,,,,,,,
4.68,64.61,3.37,1.47,0.22,22.47,1.4,91.36,2.79,1.39,50.25,26.55,6.7,10.25,23.65,23.91,1300,0.36,0.42,0.33
,,,,,,,,,,,,,,,,,,,
4.63,65.57,3.27,1.5,0.45,22.78,1.46,91.75,2.88,1.42,52.04,26.1,6.74,9.95,23.42,23.8,1300,0.37,0.42,0.33
,,,,,,,,,,,,,,,,,,,
4.57,65.06,3.25,1.5,0.47,22.84,1.26,90.93,2.92,1.41,50.75,27.24,6.61,9.89,23.11,23.6,1300,0.35,0.42,0.33

File: Mar14.csv
Al2O3,CaO,Fe2O3,MgO,SO3,SiO2,F.CaO,LSF,SM,A/F,C3S,C2S,C3A,C4AF,2C3A+C4AF,LIQUID %,LT.WT Gm/Ltr,K2O,Na2O,TiO2
,,,,,,,,,,,,,,,,,,,
4.84,64.64,3.68,1.54,0.3,22.29,1.4,91.54,2.62,1.32,50.22,26.06,6.6,11.2,24.4,25.21,1350,0.34,0.33,0.34
,,,,,,,,,,,,,,,,,,,
4.89,64.65,3.67,1.54,0.34,21.69,1.82,93.72,2.53,1.33,52.79,22.4,6.75,11.17,24.67,25.38,1310,0.36,0.32,0.34
,,,,,,,,,,,,,,,,,,,
4.78,64.78,3.66,1.52,0.5,21.73,2.24,93.94,2.57,1.31,52.06,23.07,6.47,11.14,24.09,25.17,1340,0.38,0.34,0.34
,,,,,,,,,,,,,,,,,,,
4.79,64.57,3.68,1.56,0.42,21.96,2.13,92.74,2.59,1.3,49.81,25.42,6.47,11.2,24.13,25.21,1280,0.35,0.34,0.34
,,,,,,,,,,,,,,,,,,,
4.73,64.32,3.63,1.54,0.43,22.04,1.97,92.22,2.64,1.3,49.31,26.03,6.39,11.05,23.83,24.91,1310,0.35,0.32,0.34
,,,,,,,,,,,,,,,,,,,
4.77,64.15,3.6,1.55,0.48,22.19,1.9,91.39,2.65,1.33,47.54,27.8,6.55,10.95,24.05,25.02,1330,0.34,0.32,0.35
,,,,,,,,,,,,,,,,,,,
4.85,64.37,3.65,1.57,0.26,22.25,2.1,91.31,2.62,1.33,46.55,28.71,6.68,11.11,24.46,25.17,1280,0.36,0.33,0.35
,,,,,,,,,,,,,,,,,,,
4.8,64.38,3.65,1.56,0.23,22.2,2.52,91.59,2.63,1.32,45.6,29.29,6.54,11.11,24.2,24.98,1200,0.35,0.33,0.35
,,,,,,,,,,,,,,,,,,,
4.81,64.43,3.64,1.55,0.2,22.24,2.36,91.51,2.63,1.32,46.1,29.03,6.59,11.08,24.25,24.95,1240,0.35,0.32,0.35
,,,,,,,,,,,,,,,,,,,
5.02,62.97,3.7,1.49,0.35,21.71,1.84,90.97,2.49,1.36,44.81,28.48,7.04,11.26,25.34,25.79,1300,0.34,0.3,0.38
,,,,,,,,,,,,,,,,,,,
4.79,63.87,3.65,1.54,0.46,22.17,1.92,90.99,2.63,1.31,46.26,28.7,6.52,11.11,24.14,25.16,1290,0.36,0.36,0.35
4.87,64.16,3.63,1.54,0.5,22.26,2.04,90.97,2.62,1.34,45.76,29.34,6.76,11.05,24.57,25.39,1280,0.35,0.35,0.35
,,,,,,,,,,,,,,,,,,,
4.92,64.83,3.64,1.57,0.23,21.61,2.86,94.26,2.52,1.35,49.74,24.47,6.88,11.08,24.83,25.32,1220,0.35,0.33,0.34
,,,,,,,,,,,,,,,,,,,
4.96,64.77,3.64,1.53,0.46,22.13,2.34,92.16,2.57,1.36,47.39,27.73,6.99,11.08,25.05,25.63,1300,0.28,0.34,0.34
,,,,,,,,,,,,,,,,,,,
4.91,64.11,3.57,1.51,0.53,22.55,1.73,89.85,2.66,1.38,44.43,31.17,6.97,10.86,24.81,25.38,1320,0.36,0.35,0.34
,,,,,,,,,,,,,,,,,,,
,,,,,,,,,,,,,,,,,,,
,,,,,,,,,,,,,,,,,,,
4.89,64.05,3.55,1.51,0.47,22.65,1.52,89.46,2.68,1.38,44.45,31.45,6.95,10.8,24.71,25.22,1360,0.36,0.35,0.35
,,,,,,,,,,,,,,,,,,,
,,,,,,,,,,,,,,,,,,,
,,,,,,,,,,,,,,,,,,,
5.23,62.97,3.95,1.77,0.38,22.72,0.56,86.9,2.47,1.32,40.57,34.57,7.18,12.02,26.37,27.27,1380,0.37,0.39,0.37
,,,,,,,,,,,,,,,,,,,
5.24,63.61,3.94,1.8,0.37,22.25,1.68,89.4,2.42,1.33,42.14,32.04,7.22,11.99,26.43,27.3,1280,0.36,0.41,0.36
,,,,,,,,,,,,,,,,,,,
5.25,63.56,3.89,1.75,0.37,22.33,1.26,89.08,2.44,1.35,43.04,31.59,7.33,11.84,26.5,27.17,1350,0.35,0.4,0.37
5.18,64.63,3.84,1.69,0.41,21.42,1.68,94.09,2.37,1.35,53.14,21.36,7.23,11.69,26.14,26.83,1400,0.29,0.39,0.35
,,,,,,,,,,,,,,,,,,,
5.06,64.41,3.78,1.73,0.31,22.16,0.84,91.26,2.51,1.34,50.93,25.15,7.01,11.5,25.53,26.28,1480,0.33,0.38,0.36
,,,,,,,,,,,,,,,,,,,
4.95,63.8,3.8,1.76,0.54,21.87,1.26,91.61,2.5,1.3,49.66,25.28,6.69,11.56,24.94,26.26,1360,0.41,0.42,0.36
,,,,,,,,,,,,,,,,,,,
4.96,63.98,3.8,1.84,0.42,21.75,2.24,92.29,2.48,1.31,47.24,26.76,6.71,11.56,24.99,26.25,1260,0.37,0.42,0.37
,,,,,,,,,,,,,,,,,,,
5.05,64.07,3.83,1.85,0.23,22.03,1.68,91.22,2.48,1.32,47.11,27.66,6.9,11.65,25.46,26.4,1300,0.3,0.39,0.37
,,,,,,,,,,,,,,,,,,,
5.02,63.89,3.82,1.84,0.31,22.19,1.26,90.45,2.51,1.31,47.09,28.13,6.84,11.62,25.3,26.36,1340,0.32,0.38,0.36
,,,,,,,,,,,,,,,,,,,
4.99,64.05,3.8,1.85,0.35,22.03,1.96,91.31,2.51,1.31,46.34,28.24,6.79,11.56,25.15,26.28,1280,0.32,0.39,0.37
,,,,,,,,,,,,,,,,,,,
4.97,64.5,3.77,1.79,0.34,21.53,2.4,93.89,2.46,1.32,50.36,23.78,6.79,11.47,25.06,26.09,1270,0.3,0.39,0.35
,,,,,,,,,,,,,,,,,,,
5.02,64.5,3.82,1.77,0.37,21.32,2.92,94.57,2.41,1.31,49.43,23.88,6.84,11.62,25.3,26.35,1210,0.29,0.39,0.36
5.12,64.91,3.79,1.78,0.38,21.15,2.88,95.7,2.37,1.35,51.93,21.51,7.16,11.53,25.84,26.6,1260,0.32,0.39,0.35
,,,,,,,,,,,,,,,,,,,
,,,,,,,,,,,,,,,,,,,
,,,,,,,,,,,,,,,,,,,
5.1,63.86,3.84,1.79,0.37,22.07,3.79,90.69,2.47,1.33,37.02,35.39,7.02,11.69,25.72,26.65,1220,0.3,0.38,0.36
,,,,,,,,,,,,,,,,,,,
5,63.84,3.81,1.78,0.34,22.32,1.26,89.95,2.53,1.31,46.05,29.29,6.8,11.59,25.2,26.25,1410,0.3,0.37,0.37
,,,,,,,,,,,,,,,,,,,
5,63.34,3.81,1.83,0.3,22.5,1.4,88.62,2.55,1.31,42.07,32.81,6.8,11.59,25.2,26.26,1310,0.32,0.39,0.36
,,,,,,,,,,,,,,,,,,,
4.96,63.46,3.82,1.82,0.27,21.97,1.68,90.72,2.5,1.3,45.71,28.55,6.68,11.62,24.99,26.13,1290,0.31,0.38,0.36
,,,,,,,,,,,,,,,,,,,
5.24,63.3,3.88,1.85,0.36,22.15,1.82,89.37,2.43,1.35,41.15,32.5,7.32,11.81,26.45,27.2,1270,0.31,0.39,0.38
,,,,,,,,,,,,,,,,,,,
5.15,63.72,3.85,1.86,0.34,21.99,1.76,90.7,2.44,1.34,44.97,29.16,7.13,11.72,25.98,26.86,1280,0.3,0.39,0.37
,,,,,,,,,,,,,,,,,,,
5.21,63.66,3.84,1.87,0.39,22.1,1.64,90.13,2.44,1.36,43.99,30.22,7.31,11.69,26.3,27.08,1280,0.31,0.41,0.38
,,,,,,,,,,,,,,,,,,,
5.09,63.58,3.81,1.85,0.39,22.14,1.76,90.09,2.49,1.34,43.72,30.53,7.04,11.59,25.68,26.64,1280,0.31,0.41,0.37
,,,,,,,,,,,,,,,,,,,
,,,,,,,,,,,,,,,,,,,
,,,,,,,,,,,,,,,,,,,
5.1,63.97,3.81,1.86,0.47,21.8,2.68,91.86,2.45,1.34,44.08,29.29,7.07,11.59,25.73,26.76,1260,0.33,0.42,0.37
5.12,63.69,3.8,1.83,0.25,22.38,1.4,89.35,2.51,1.35,43.62,31.3,7.14,11.56,25.84,26.54,1320,0.27,0.38,0.37
,,,,,,,,,,,,,,,,,,,
5.16,64.08,3.89,1.81,0.27,21.79,1.73,91.89,2.41,1.33,47.95,26.34,7.09,11.84,26.02,26.86,1330,0.27,0.37,0.38
,,,,,,,,,,,,,,,,,,,
5.08,63.75,3.82,1.84,0.36,22.08,1.71,90.55,2.48,1.33,45.12,29.3,7,11.62,25.62,26.59,1300,0.31,0.39,0.37
,,,,,,,,,,,,,,,,,,,
5.06,63.71,3.81,1.82,0.36,21.97,1.84,90.93,2.48,1.33,45.42,28.77,6.96,11.59,25.52,26.49,1280,0.3,0.38,0.38
5.39,63.32,3.88,1.81,0.45,22.12,1.84,89.28,2.39,1.39,40.37,33,7.72,11.81,27.24,27.7,1240,0.31,0.39,0.38
,,,,,,,,,,,,,,,,,,,
5.38,63.75,3.83,1.75,0.36,21.84,1.62,90.94,2.37,1.4,45.28,28.49,7.78,11.65,27.21,27.41,1300,0.28,0.37,0.38
,,,,,,,,,,,,,,,,,,,
5.1,63.42,3.78,1.83,0.36,22.32,1.79,89.23,2.51,1.35,41.55,32.68,7.12,11.5,25.74,26.55,1320,0.28,0.36,0.38
,,,,,,,,,,,,,,,,,,,
5.18,63.29,3.83,1.83,0.38,22.24,1.96,89.17,2.47,1.35,40.33,33.38,7.25,11.65,26.15,26.92,1280,0.33,0.4,0.37
,,,,,,,,,,,,,,,,,,,
5.07,63.41,3.84,1.85,0.34,22.1,1.62,89.99,2.48,1.32,43.99,30.21,6.94,11.69,25.56,26.59,1280,0.31,0.39,0.38
,,,,,,,,,,,,,,,,,,,
5.04,63.61,3.82,1.86,0.31,22.2,2.24,89.98,2.51,1.32,41.75,32.19,6.89,11.62,25.41,26.44,1250,0.33,0.39,0.37
5.09,63.55,3.83,1.85,0.29,22.17,1.73,89.92,2.49,1.33,43.46,30.81,7.01,11.65,25.67,26.58,1310,0.3,0.39,0.38
,,,,,,,,,,,,,,,,,,,
5.14,63.99,3.78,1.82,0.28,21.42,2.32,93.28,2.4,1.36,48.29,25.02,7.23,11.5,25.95,26.58,1300,0.3,0.37,0.37
,,,,,,,,,,,,,,,,,,,
5.14,63.89,3.84,1.88,0.36,21.68,2.64,92.1,2.41,1.34,44.52,28.61,7.12,11.69,25.93,26.85,1240,0.29,0.38,0.37
,,,,,,,,,,,,,,,,,,,
5.12,63.99,3.81,1.88,0.36,21.7,2.86,92.23,2.43,1.34,44.05,29.02,7.12,11.59,25.84,26.73,1200,0.3,0.39,0.37
,,,,,,,,,,,,,,,,,,,
5.12,63.69,3.82,1.88,0.37,21.66,3.06,91.94,2.42,1.34,42.31,30.22,7.1,11.62,25.83,26.76,1200,0.29,0.38,0.37
,,,,,,,,,,,,,,,,,,,
5.22,63.06,3.8,1.87,0.52,21.97,1.82,89.77,2.44,1.37,41.79,31.5,7.4,11.56,26.37,27.15,1200,0.33,0.4,0.39
,,,,,,,,,,,,,,,,,,,
5.13,63.24,3.79,1.84,0.35,21.73,1.96,91.04,2.44,1.35,44.4,28.85,7.18,11.53,25.9,26.66,1240,0.32,0.39,0.38
5.24,63.43,3.84,1.76,0.32,22.19,1.4,89.44,2.44,1.36,43.14,31.11,7.39,11.69,26.46,26.99,1330,0.32,0.38,0.38
,,,,,,,,,,,,,,,,,,,
5.24,63.56,3.95,1.79,0.36,21.95,1.96,90.39,2.39,1.33,43.06,30.49,7.2,12.02,26.43,27.3,1270,0.34,0.38,0.38
,,,,,,,,,,,,,,,,,,,
5.06,63.56,3.98,1.71,0.39,21.78,1.68,91.27,2.41,1.27,46.66,27.29,6.67,12.11,25.46,26.78,1290,0.3,0.36,0.38
,,,,,,,,,,,,,,,,,,,
5.15,64.5,3.98,1.73,0.58,21.15,2.8,94.87,2.32,1.29,50.11,22.88,6.91,12.11,25.94,27.26,1230,0.3,0.35,0.37
,,,,,,,,,,,,,,,,,,,
5.23,64.43,3.94,1.75,0.37,21.42,1.96,93.63,2.34,1.33,50.71,23.2,7.19,11.99,26.38,27.22,1290,0.29,0.36,0.37
,,,,,,,,,,,,,,,,,,,
5.19,63.85,3.97,1.74,0.35,21.98,1.68,90.76,2.4,1.31,45.46,28.76,7.04,12.08,26.15,27.13,1310,0.29,0.34,0.37
,,,,,,,,,,,,,,,,,,,
5.12,63.55,3.94,1.72,0.29,22.43,1.4,88.87,2.48,1.3,42.47,32.31,6.9,11.99,25.79,26.78,1300,0.3,0.34,0.37
,,,,,,,,,,,,,,,,,,,
5.18,64.08,3.94,1.72,0.34,21.78,1.82,91.86,2.39,1.31,47.46,26.68,7.06,11.99,26.11,27.01,1280,0.3,0.32,0.37
,,,,,,,,,,,,,,,,,,,
5.15,64.35,3.9,1.69,0.42,21.51,2.68,93.34,2.38,1.32,47.36,25.98,7.05,11.87,25.97,26.88,1200,0.31,0.35,0.36
5.27,63.27,3.92,1.73,0.53,21.98,1.4,89.85,2.39,1.34,43.77,30.04,7.33,11.93,26.59,27.43,1400,0.32,0.37,0.38
,,,,,,,,,,,,,,,,,,,
5.13,63.93,3.88,1.67,0.44,21.52,2.32,92.74,2.39,1.32,47.21,26.12,7.03,11.81,25.87,26.78,1250,0.29,0.33,0.38
,,,,,,,,,,,,,,,,,,,
5.05,64.07,3.88,1.81,0.38,21.48,2.24,93.23,2.41,1.3,48.94,24.7,6.82,11.81,25.44,26.62,1250,0.3,0.33,0.37
,,,,,,,,,,,,,,,,,,,
4.95,63.94,3.85,1.64,0.26,22.03,2.24,91.18,2.5,1.29,44.95,29.29,6.6,11.72,24.92,25.97,1230,0.31,0.3,0.37
,,,,,,,,,,,,,,,,,,,
5.02,64.22,3.87,1.67,0.2,22.04,2.64,91.41,2.48,1.3,43.89,30.12,6.75,11.78,25.29,26.19,1230,0.31,0.3,0.37
4.94,63.65,3.94,1.64,0.46,21.72,2.41,91.84,2.45,1.25,45.37,28.08,6.42,11.99,24.84,26.34,1240,0.3,0.32,0.36
,,,,,,,,,,,,,,,,,,,
4.97,64.36,3.85,1.64,0.42,21.33,2.68,94.38,2.42,1.29,50.05,23.43,6.66,11.72,25.03,26.19,1260,0.3,0.31,0.36
,,,,,,,,,,,,,,,,,,,
4.89,64.13,3.86,1.64,0.38,21.56,2.4,93.29,2.46,1.27,49.03,24.86,6.43,11.75,24.6,25.94,1250,0.31,0.3,0.36
,,,,,,,,,,,,,,,,,,,
4.88,64.21,3.87,1.64,0.39,22.1,2.12,91.4,2.53,1.26,46.45,28.36,6.38,11.78,24.54,25.94,1250,0.3,0.31,0.37
,,,,,,,,,,,,,,,,,,,
4.93,63.85,3.86,1.64,0.41,22.16,1.9,90.6,2.52,1.28,45.1,29.55,6.53,11.75,24.81,26.09,1290,0.3,0.32,0.37
,,,,,,,,,,,,,,,,,,,
4.98,64,3.9,1.65,0.46,22.13,1.74,90.81,2.49,1.28,46.2,28.64,6.6,11.87,25.06,26.38,1280,0.3,0.32,0.38
,,,,,,,,,,,,,,,,,,,
4.85,64.27,3.84,1.65,0.39,21.81,1.68,92.63,2.51,1.26,50.93,24.15,6.36,11.69,24.4,25.8,1300,0.31,0.31,0.37
,,,,,,,,,,,,,,,,,,,
4.98,63.88,3.9,1.66,0.41,21.82,1.4,91.77,2.46,1.28,49.45,25.3,6.6,11.87,25.06,26.34,1310,0.32,0.31,0.38
,,,,,,,,,,,,,,,,,,,
5.08,64.61,3.9,1.66,0.29,21.58,1.96,93.56,2.4,1.3,51.29,23.22,6.86,11.87,25.59,26.52,1290,0.28,0.29,0.36
,,,,,,,,,,,,,,,,,,,
4.96,64.52,3.87,1.64,0.61,21.28,2.68,94.81,2.41,1.28,51.12,22.48,6.6,11.78,24.97,26.4,1240,0.29,0.31,0.36
,,,,,,,,,,,,,,,,,,,
4.99,64.46,3.9,1.64,0.49,21.61,1.96,93.38,2.43,1.28,51.06,23.48,6.62,11.87,25.12,26.43,1290,0.29,0.32,0.37
4.99,64.24,3.89,1.66,0.32,21.88,1.74,92.06,2.46,1.28,49.02,25.79,6.64,11.84,25.12,26.26,1290,0.3,0.32,0.37
,,,,,,,,,,,,,,,,,,,
4.99,64.35,3.86,1.66,0.36,21.51,2.24,93.63,2.43,1.29,50.29,23.77,6.69,11.75,25.13,26.23,1270,0.29,0.32,0.36
,,,,,,,,,,,,,,,,,,,
5,64.34,3.89,1.65,0.31,21.17,3.36,94.89,2.38,1.29,48.16,24.4,6.67,11.84,25.17,26.27,1150,0.3,0.3,0.37
,,,,,,,,,,,,,,,,,,,
5.03,64.43,3.92,1.66,0.42,21.76,2.52,92.69,2.43,1.28,47.22,26.8,6.7,11.93,25.32,26.54,1220,0.29,0.3,0.36
,,,,,,,,,,,,,,,,,,,
4.93,64.18,3.89,1.66,0.28,21.5,2.24,93.5,2.44,1.27,50.03,23.94,6.48,11.84,24.8,26.04,1250,0.3,0.3,0.37
,,,,,,,,,,,,,,,,,,,
5.01,64.68,3.9,1.62,0.45,21.34,1.96,94.7,2.4,1.28,53.87,20.58,6.68,11.87,25.22,26.43,1300,0.29,0.31,0.36
,,,,,,,,,,,,,,,,,,,
5.11,64.41,3.93,1.63,0.53,21.46,1.82,93.65,2.37,1.3,51.72,22.55,6.89,11.96,25.74,26.88,1300,0.29,0.34,0.36
,,,,,,,,,,,,,,,,,,,
5.26,64.45,3.94,1.64,0.3,21.86,1.68,91.97,2.38,1.34,48.39,26.21,7.27,11.99,26.53,27.13,1320,0.28,0.3,0.37
,,,,,,,,,,,,,,,,,,,
5.13,64.1,3.91,1.64,0.25,22.19,1.88,90.5,2.45,1.31,44.55,30.05,6.98,11.9,25.86,26.63,1310,0.28,0.3,0.37
,,,,,,,,,,,,,,,,,,,
5.07,64.16,3.93,1.65,0.2,22.16,1.9,90.77,2.46,1.29,45.32,29.38,6.79,11.96,25.53,26.45,1300,0.28,0.28,0.37
,,,,,,,,,,,,,,,,,,,
4.88,64.16,3.83,1.64,0.34,22.13,1.73,91.25,2.54,1.27,47.66,27.53,6.45,11.65,24.56,25.8,1320,0.28,0.29,0.36
,,,,,,,,,,,,,,,,,,,
4.85,64.27,3.9,1.65,0.45,21.98,1.96,91.95,2.51,1.24,48.41,26.54,6.25,11.87,24.38,25.99,1310,0.29,0.3,0.36
4.85,64.15,3.9,1.66,0.46,22.13,2.24,91.23,2.53,1.24,45.64,29.05,6.25,11.87,24.38,26.01,1280,0.31,0.31,0.37
,,,,,,,,,,,,,,,,,,,
5.01,64.06,3.93,1.61,0.25,21.84,2.4,91.88,2.44,1.27,45.71,28.17,6.63,11.96,25.21,26.29,1270,0.28,0.3,0.37
,,,,,,,,,,,,,,,,,,,
4.76,64.4,3.85,1.58,0.4,21.01,2.8,96.06,2.44,1.24,53.57,19.86,6.1,11.72,23.92,25.49,1220,0.29,0.29,0.36
,,,,,,,,,,,,,,,,,,,
4.9,64.41,3.87,1.66,0.34,21.63,2.52,93.4,2.47,1.27,49.07,25.04,6.44,11.78,24.65,25.97,1200,0.3,0.31,0.36
,,,,,,,,,,,,,,,,,,,
4.83,64.25,3.87,1.63,0.38,21.99,1.68,91.94,2.53,1.25,49.57,25.69,6.25,11.78,24.28,25.77,1330,0.28,0.3,0.36
,,,,,,,,,,,,,,,,,,,
4.91,64.23,3.92,1.64,0.25,21.83,1.82,92.33,2.47,1.25,49.53,25.26,6.38,11.93,24.69,26,1290,0.32,0.3,0.36
,,,,,,,,,,,,,,,,,,,
4.99,65,3.89,1.65,0.25,21.16,2.46,95.92,2.38,1.28,54.66,19.48,6.64,11.84,25.12,26.18,1290,0.26,0.28,0.35
,,,,,,,,,,,,,,,,,,,
5.01,64.63,3.89,1.63,0.33,21.68,1.94,93.34,2.44,1.29,51.18,23.59,6.69,11.84,25.23,26.3,1300,0.29,0.29,0.36
,,,,,,,,,,,,,,,,,,,
4.99,64.1,3.89,1.63,0.39,22.05,1.98,91.24,2.48,1.28,46.18,28.42,6.64,11.84,25.12,26.3,1280,0.28,0.3,0.37
,,,,,,,,,,,,,,,,,,,
5.01,64.24,3.9,1.63,0.17,22.24,1.64,90.71,2.5,1.28,46.54,28.69,6.68,11.87,25.22,26.16,1330,0.29,0.29,0.37
,,,,,,,,,,,,,,,,,,,
5.09,63.7,3.89,1.63,0.34,22.45,1.4,89.1,2.5,1.31,43.2,31.81,6.91,11.84,25.65,26.54,1320,0.29,0.3,0.37
,,,,,,,,,,,,,,,,,,,
5.01,63.75,3.98,1.62,0.32,22.14,1.73,90.31,2.46,1.26,44.83,29.7,6.54,12.11,25.2,26.48,1300,0.28,0.29,0.37
4.93,64.3,3.86,1.64,0.26,21.7,2.68,92.94,2.47,1.28,47.25,26.61,6.53,11.75,24.81,25.94,1260,0.28,0.28,0.36
,,,,,,,,,,,,,,,,,,,
4.87,64.69,3.81,1.59,0.47,21.32,2.88,95.11,2.46,1.28,51.39,22.4,6.46,11.59,24.51,25.81,1290,0.27,0.29,0.35
,,,,,,,,,,,,,,,,,,,
4.95,64.9,3.81,1.62,0.42,21.13,2.8,96.03,2.41,1.3,53.48,20.28,6.67,11.59,24.94,26.02,1270,0.27,0.3,0.35
,,,,,,,,,,,,,,,,,,,
4.93,64.37,3.82,1.65,0.49,21.55,2.74,93.64,2.46,1.29,48.49,25.24,6.6,11.62,24.83,26.09,1120,0.32,0.32,0.36
,,,,,,,,,,,,,,,,,,,
4.85,64.17,3.76,1.61,0.34,22.02,1.96,91.78,2.56,1.29,47.9,27.04,6.49,11.44,24.42,25.53,1250,0.29,0.29,0.36
,,,,,,,,,,,,,,,,,,,
4.88,64.53,3.78,1.6,0.5,21.65,1.82,93.61,2.5,1.29,52.52,22.49,6.54,11.5,24.58,25.81,1290,0.3,0.3,0.35
,,,,,,,,,,,,,,,,,,,
4.97,64.59,3.82,1.6,0.36,21.39,3.06,94.51,2.43,1.3,49.03,24.38,6.71,11.62,25.04,26.03,1240,0.28,0.29,0.35
,,,,,,,,,,,,,,,,,,,
,,,,,,,,,,,,,,,,,,,
,,,,,,,,,,,,,,,,,,,
5.26,64.05,3.86,1.62,0.49,21.82,2.68,91.61,2.39,1.36,43.11,30.08,7.41,11.75,26.56,27.12,1240,0.29,0.32,0.38
,,,,,,,,,,,,,,,,,,,
5.31,64.95,4.05,1.63,0.28,20.97,3.36,95.91,2.24,1.31,49.85,22.55,7.22,12.32,26.76,27.48,1240,0.25,0.31,0.35
,,,,,,,,,,,,,,,,,,,
5.28,64.94,4.05,1.63,0.42,20.82,3.19,96.54,2.23,1.3,51.85,20.62,7.14,12.32,26.6,27.54,1240,0.27,0.3,0.36
,,,,,,,,,,,,,,,,,,,
5.17,64.6,4.03,1.6,0.34,21.71,2.24,92.8,2.36,1.28,48.33,25.82,6.88,12.26,26.03,27.06,1300,0.26,0.3,0.36
5.07,64.68,4.06,1.59,0.33,21.38,2.13,94.3,2.34,1.25,52.24,21.93,6.57,12.35,25.49,26.81,1300,0.28,0.28,0.36
,,,,,,,,,,,,,,,,,,,
4.71,64.28,4.27,1.47,0.33,22.24,1.96,90.92,2.48,1.1,46.89,28.43,5.26,12.99,23.51,26.09,1270,0.28,0.25,0.34
,,,,,,,,,,,,,,,,,,,
4.55,64.3,4.15,1.35,0.48,22.54,1.84,90.22,2.59,1.1,46.42,29.64,5.04,12.63,22.7,25.38,1250,0.27,0.24,0.33
,,,,,,,,,,,,,,,,,,,
4.59,63.91,4.05,1.34,0.47,23.08,1.64,87.83,2.67,1.13,41.42,34.96,5.31,12.32,22.95,25.26,1260,0.29,0.23,0.33
,,,,,,,,,,,,,,,,,,,
4.54,64.21,4.37,1.34,0.39,22.58,1.72,89.79,2.53,1.04,45.99,30.08,4.64,13.3,22.57,25.74,1250,0.29,0.22,0.32
,,,,,,,,,,,,,,,,,,,
4.49,64.34,4.68,1.29,0.47,22.14,1.56,91.36,2.41,0.96,50.41,25.49,3.98,14.24,22.2,26.3,1280,0.29,0.22,0.32
4.99,64.93,4.23,1.49,0.52,20.92,3.47,96.46,2.27,1.18,51.6,21.09,6.07,12.87,25,27.04,1260,0.3,0.3,0.34
,,,,,,,,,,,,,,,,,,,
5.07,65.17,4.14,1.54,0.17,21.36,2.4,95.02,2.32,1.22,53.18,21.16,6.43,12.6,25.46,26.77,1330,0.22,0.26,0.34
,,,,,,,,,,,,,,,,,,,
4.91,64.84,4.15,1.55,0.35,21.53,2.24,94.14,2.38,1.18,52.25,22.35,5.99,12.63,24.61,26.51,1310,0.29,0.31,0.34
,,,,,,,,,,,,,,,,,,,
4.66,64.46,4.6,1.39,0.35,21.67,1.96,93.07,2.34,1.01,51.82,23.08,4.57,14,23.13,26.61,1310,0.31,0.26,0.32
,,,,,,,,,,,,,,,,,,,
4.38,64.29,5.62,1.3,0.35,21.56,1.88,92.8,2.16,0.78,52.71,22.09,2.1,17.1,21.3,27.94,1300,0.3,0.25,0.31
,,,,,,,,,,,,,,,,,,,
4.3,63.98,5.69,1.28,0.46,21.91,1.73,91.13,2.19,0.76,49.84,25.26,1.77,17.31,20.85,27.94,1300,0.3,0.24,0.31
,,,,,,,,,,,,,,,,,,,
4.33,64.03,5.55,1.25,0.34,22.03,1.68,90.84,2.23,0.78,49.33,25.99,2.08,16.89,21.06,27.57,1260,0.29,0.21,0.31
,,,,,,,,,,,,,,,,,,,
4.34,63.64,5.35,1.25,0.23,22.71,1.36,88.05,2.34,0.81,44.09,31.89,2.45,16.28,21.18,27.05,1270,0.29,0.21,0.3
,,,,,,,,,,,,,,,,,,,
4.27,64.2,5.33,1.23,0.25,22.27,1.72,90.49,2.32,0.8,48.75,27.11,2.3,16.22,20.81,26.8,1240,0.29,0.21,0.3
,,,,,,,,,,,,,,,,,,,
4.19,64.7,5.49,1.23,0.23,21.85,1.84,92.72,2.26,0.76,53.8,22.1,1.81,16.71,20.33,26.9,1250,0.28,0.19,0.3
4.32,64.82,5.44,1.26,0.39,21.16,3.06,95.37,2.17,0.79,53.77,20.15,2.24,16.55,21.04,27.36,1200,0.33,0.24,0.31
,,,,,,,,,,,,,,,,,,,
4.16,64.61,5.66,1.22,0.31,21.54,2.86,93.66,2.19,0.73,51.6,22.87,1.45,17.22,20.12,27.25,1210,0.3,0.2,0.29
,,,,,,,,,,,,,,,,,,,
4.12,64.78,5.6,1.23,0.38,21.43,2.94,94.45,2.2,0.74,53.15,21.38,1.44,17.04,19.93,27.08,1200,0.3,0.21,0.3
,,,,,,,,,,,,,,,,,,,
4.21,64.76,5.48,1.29,0.3,21.57,2.34,93.84,2.23,0.77,54.02,21.13,1.88,16.68,20.44,27.07,1230,0.3,0.23,0.3
,,,,,,,,,,,,,,,,,,,
4.25,64.41,5.81,1.25,0.26,21.92,1.4,91.68,2.18,0.73,53.02,22.89,1.43,17.68,20.54,27.83,1290,0.26,0.2,0.3
,,,,,,,,,,,,,,,,,,,
4.12,64.51,5.7,1.23,0.42,21.71,1.62,92.9,2.21,0.72,55.16,20.68,1.27,17.35,19.89,27.34,1300,0.3,0.21,0.29
,,,,,,,,,,,,,,,,,,,
4.09,64.63,5.6,1.22,0.38,21.63,1.74,93.51,2.23,0.73,56.11,19.73,1.36,17.04,19.77,26.99,1250,0.28,0.2,0.29
,,,,,,,,,,,,,,,,,,,
4.07,64.81,5.55,1.25,0.45,21.45,2.24,94.54,2.23,0.73,56.38,19.01,1.39,16.89,19.68,26.92,1220,0.29,0.21,0.29
,,,,,,,,,,,,,,,,,,,
4.11,64.64,5.69,1.22,0.38,21.69,1.4,93.19,2.21,0.72,56.81,19.37,1.26,17.31,19.84,27.24,1290,0.27,0.21,0.3
,,,,,,,,,,,,,,,,,,,
4.1,64.72,5.76,1.21,0.3,21.72,1.68,93.15,2.2,0.71,55.74,20.27,1.12,17.53,19.77,27.28,1280,0.29,0.23,0.3
,,,,,,,,,,,,,,,,,,,
4.14,64.65,5.65,1.23,0.37,21.76,1.68,92.93,2.22,0.73,55.04,20.91,1.41,17.19,20.02,27.24,1270,0.3,0.22,0.3
,,,,,,,,,,,,,,,,,,,
4.12,64.67,5.47,1.21,0.31,21.84,1.36,92.85,2.28,0.75,56.21,20.26,1.66,16.65,19.97,26.71,1300,0.29,0.2,0.3
4.2,64.81,5.47,1.21,0.34,21.59,1.48,93.86,2.23,0.77,57.65,18.45,1.87,16.65,20.39,26.97,1300,0.29,0.22,0.29
,,,,,,,,,,,,,,,,,,,
4.2,64.58,5.5,1.24,0.35,21.72,2.04,93.01,2.24,0.76,53.4,22.03,1.82,16.74,20.38,27.08,1220,0.32,0.22,0.3
,,,,,,,,,,,,,,,,,,,
4.29,65.55,5.47,1.24,0.34,20.61,2.8,98.7,2.11,0.78,62.14,12.26,2.11,16.65,20.87,27.27,1290,0.27,0.21,0.29
,,,,,,,,,,,,,,,,,,,
4.13,65.19,5.5,1.22,0.33,20.74,3.36,97.88,2.15,0.75,58.43,15.42,1.64,16.74,20.01,26.83,1150,0.3,0.2,0.29
,,,,,,,,,,,,,,,,,,,
4.15,64.67,5.35,1.22,0.32,21.59,2.24,93.85,2.27,0.78,54.5,20.83,1.95,16.28,20.17,26.55,1210,0.29,0.2,0.3
,,,,,,,,,,,,,,,,,,,
4.19,64.4,5.39,1.34,0.43,21.9,1.74,92.2,2.29,0.78,52.75,23.04,1.98,16.4,20.37,26.99,1250,0.31,0.21,0.3
,,,,,,,,,,,,,,,,,,,
4.36,64.8,5.35,1.24,0.34,21.31,2.1,94.77,2.19,0.81,56.31,18.66,2.5,16.28,21.28,27.21,1240,0.27,0.21,0.3
,,,,,,,,,,,,,,,,,,,
4.3,64.29,5.47,1.21,0.23,22.17,1.4,90.82,2.27,0.79,50.78,25.3,2.14,16.65,20.92,27.16,1250,0.29,0.2,0.29
,,,,,,,,,,,,,,,,,,,
4.29,64.16,5.59,1.22,0.23,22.22,1.34,90.37,2.25,0.77,50.01,26.02,1.91,17.01,20.83,27.4,1250,0.28,0.2,0.29
,,,,,,,,,,,,,,,,,,,
4.27,64.38,5.51,1.22,0.33,22.25,1.68,90.67,2.28,0.77,49.54,26.46,1.99,16.77,20.75,27.27,1240,0.29,0.21,0.3
,,,,,,,,,,,,,,,,,,,
4.22,64.46,5.6,1.21,0.15,21.9,1.9,92.05,2.23,0.75,51.84,23.72,1.71,17.04,20.46,27.13,1250,0.27,0.2,0.29
,,,,,,,,,,,,,,,,,,,
4.28,64.73,5.6,1.2,0.24,21.67,2.24,93.2,2.19,0.76,52.9,22.26,1.87,17.04,20.77,27.39,1240,0.27,0.2,0.29
4.32,64.96,5.64,1.21,0.17,21.64,1.96,93.55,2.17,0.77,54.88,20.68,1.91,17.16,20.97,27.53,1260,0.27,0.21,0.29
,,,,,,,,,,,,,,,,,,,
4.32,64.25,5.49,1.21,0.38,22.13,1.88,90.86,2.26,0.79,48.8,26.67,2.16,16.71,21.02,27.41,1270,0.29,0.21,0.3
,,,,,,,,,,,,,,,,,,,
4.38,63.87,5.22,1.21,0.26,22.59,1.68,88.83,2.35,0.84,44.56,31.19,2.77,15.88,21.43,26.88,1280,0.3,0.19,0.31
,,,,,,,,,,,,,,,,,,,
4.52,63.92,5.06,1.22,0.18,22.66,1.26,88.58,2.37,0.89,45.23,30.89,3.42,15.4,22.23,26.87,1310,0.28,0.19,0.32
,,,,,,,,,,,,,,,,,,,
4.46,63.71,4.94,1.2,0.23,22.66,1.4,88.47,2.41,0.9,44.38,31.53,3.46,15.03,21.95,26.46,1300,0.31,0.2,0.34
,,,,,,,,,,,,,,,,,,,
4.56,63.73,4.92,1.25,0.24,22.48,1.26,88.99,2.37,0.93,45.75,29.98,3.76,14.97,22.49,26.77,1320,0.29,0.2,0.34
,,,,,,,,,,,,,,,,,,,
4.62,64.22,4.61,1.4,0.28,22.44,1.48,89.98,2.43,1,47.2,28.77,4.44,14.03,22.91,26.45,1310,0.27,0.25,0.34
,,,,,,,,,,,,,,,,,,,
4.59,64.41,4.4,1.45,0.38,22.18,1.56,91.4,2.47,1.04,50.12,25.82,4.72,13.39,22.83,26.05,1290,0.3,0.27,0.34
,,,,,,,,,,,,,,,,,,,
4.78,64.21,4.32,1.5,0.22,22.46,1.62,89.89,2.47,1.11,45.77,29.9,5.36,13.15,23.86,26.33,1290,0.28,0.28,0.35
,,,,,,,,,,,,,,,,,,,
4.81,64.46,4.28,1.55,0.26,21.88,1.76,92.33,2.41,1.12,50.49,24.69,5.5,13.02,24.03,26.42,1270,0.29,0.31,0.34
,,,,,,,,,,,,,,,,,,,
4.85,64.61,4.26,1.53,0.49,21.72,2.4,93.09,2.38,1.14,49.47,24.99,5.64,12.96,24.25,26.7,1230,0.31,0.31,0.34
,,,,,,,,,,,,,,,,,,,
4.85,64.26,4.18,1.55,0.33,22.16,2.24,91.04,2.45,1.16,45.46,29.28,5.78,12.72,24.28,26.38,1240,0.3,0.3,0.35
4.86,63.7,4.07,1.56,0.39,22.33,1.52,89.72,2.5,1.19,44.91,30.18,5.99,12.39,24.37,26.24,1270,0.3,0.31,0.35
,,,,,,,,,,,,,,,,,,,
4.64,63.74,4.03,1.53,0.52,22.2,1.68,90.61,2.56,1.15,46.95,28.27,5.48,12.26,23.22,25.6,1280,0.3,0.32,0.35
,,,,,,,,,,,,,,,,,,,
4.71,64.19,3.96,1.57,0.45,22.42,1.54,90.41,2.59,1.19,47.31,28.63,5.78,12.05,23.61,25.63,1290,0.26,0.3,0.35
,,,,,,,,,,,,,,,,,,,
4.81,64.4,3.98,1.58,0.52,22.27,1.82,91.07,2.53,1.21,47.46,28.08,6.01,12.11,24.14,26.05,1260,0.3,0.32,0.35
,,,,,,,,,,,,,,,,,,,
4.83,64.44,4.01,1.55,0.24,22.04,1.68,91.91,2.49,1.2,49.77,25.69,6.01,12.2,24.23,25.86,1280,0.26,0.3,0.34
,,,,,,,,,,,,,,,,,,,
4.68,64.22,3.96,1.55,0.29,22.3,1.54,90.92,2.58,1.18,48.54,27.36,5.7,12.05,23.45,25.36,1280,0.3,0.31,0.35
,,,,,,,,,,,,,,,,,,,
4.75,64.12,4.18,1.56,0.26,22.31,1.62,90.46,2.5,1.14,46.95,28.59,5.51,12.72,23.75,26.03,1290,0.29,0.3,0.35
,,,,,,,,,,,,,,,,,,,
4.84,64.3,4.26,1.62,0.41,22.51,1.72,89.8,2.47,1.14,45.04,30.6,5.62,12.96,24.2,26.68,1270,0.29,0.31,0.36
,,,,,,,,,,,,,,,,,,,
4.74,63.87,4.26,1.57,0.42,21.77,2.24,92.01,2.42,1.11,47.47,26.65,5.35,12.96,23.67,26.35,1180,0.29,0.32,0.36
,,,,,,,,,,,,,,,,,,,
4.75,63.87,4.26,1.56,0.34,21.99,1.68,91.19,2.44,1.12,48.01,26.87,5.38,12.96,23.72,26.28,1290,0.3,0.32,0.36
,,,,,,,,,,,,,,,,,,,
4.81,64.47,4.13,1.56,0.36,21.6,2.68,93.52,2.42,1.16,49.12,24.91,5.76,12.57,24.08,26.2,1270,0.3,0.31,0.35
,,,,,,,,,,,,,,,,,,,
4.77,64.16,4.15,1.57,0.4,21.94,2.02,91.85,2.46,1.15,48.2,26.58,5.62,12.63,23.87,26.17,1280,0.27,0.32,0.35
4.75,64.17,4.23,1.56,0.23,22.18,1.9,90.95,2.47,1.12,46.93,28.23,5.43,12.87,23.73,26.11,1310,0.28,0.31,0.35
,,,,,,,,,,,,,,,,,,,
4.76,63.87,4.33,1.59,0.35,22.24,1.96,90.21,2.45,1.1,44.8,30.01,5.29,13.18,23.75,26.51,1270,0.3,0.32,0.35
,,,,,,,,,,,,,,,,,,,
4.78,63.85,4.36,1.58,0.44,22.35,1.86,89.74,2.45,1.1,44.11,30.84,5.29,13.27,23.85,26.71,1280,0.29,0.31,0.36
,,,,,,,,,,,,,,,,,,,
5.18,63.51,4.39,1.57,0.5,22.75,1.46,87.28,2.38,1.18,38.58,36.16,6.3,13.36,25.96,28.01,1290,0.3,0.32,0.38
,,,,,,,,,,,,,,,,,,,
4.72,63.89,4.36,1.58,0.27,22.32,1.72,89.99,2.46,1.08,45.47,29.73,5.13,13.27,23.53,26.37,1240,0.31,0.32,0.36
,,,,,,,,,,,,,,,,,,,
4.65,64.14,4.36,1.55,0.64,21.78,2.24,92.42,2.42,1.07,48.95,25.56,4.95,13.27,23.16,26.5,1200,0.32,0.33,0.34
,,,,,,,,,,,,,,,,,,,
4.61,64.26,4.33,1.52,0.44,21.56,1.92,93.52,2.41,1.06,52.73,22.08,4.89,13.18,22.96,26.09,1270,0.27,0.3,0.34
,,,,,,,,,,,,,,,,,,,
4.88,64.49,4.33,1.53,0.28,21.7,1.84,92.88,2.36,1.13,51.11,23.7,5.61,13.18,24.39,26.73,1270,0.28,0.3,0.35
,,,,,,,,,,,,,,,,,,,
4.78,64.16,4.32,1.56,0.22,22.1,1.54,91.11,2.43,1.11,48.63,26.71,5.36,13.15,23.86,26.39,1320,0.28,0.31,0.35
,,,,,,,,,,,,,,,,,,,
4.7,63.79,4.26,1.59,0.27,22.48,1.26,89.4,2.51,1.1,46,29.79,5.25,12.96,23.46,26.1,1320,0.28,0.3,0.36
,,,,,,,,,,,,,,,,,,,
4.65,64.09,4.19,1.61,0.28,22.29,1.68,90.63,2.52,1.11,47.39,28.19,5.23,12.75,23.22,25.83,1310,0.27,0.29,0.35
,,,,,,,,,,,,,,,,,,,
4.82,63.91,4.25,1.63,0.25,22.48,1.4,89.4,2.48,1.13,45.13,30.45,5.58,12.93,24.1,26.45,1320,0.25,0.29,0.36
4.7,64.21,4.27,1.63,0.25,22.17,1.74,91.09,2.47,1.1,48.1,27.32,5.23,12.99,23.45,26.14,1300,0.26,0.29,0.36
,,,,,,,,,,,,,,,,,,,
4.7,64.91,4.23,1.61,0.43,21.36,2.24,95.18,2.39,1.11,55.13,19.69,5.3,12.87,23.47,26.21,1280,0.26,0.29,0.35
,,,,,,,,,,,,,,,,,,,
4.8,64.23,4.31,1.58,0.39,22.23,1.82,90.71,2.44,1.11,46.67,28.57,5.43,13.12,23.97,26.61,1250,0.27,0.32,0.36
,,,,,,,,,,,,,,,,,,,
4.75,63.9,4.28,1.59,0.45,22.14,1.94,90.67,2.45,1.11,45.9,28.89,5.35,13.02,23.72,26.47,1250,0.3,0.32,0.36
,,,,,,,,,,,,,,,,,,,
4.75,63.77,4.25,1.6,0.32,22.44,1.56,89.45,2.49,1.12,44.68,30.67,5.4,12.93,23.73,26.28,1290,0.27,0.31,0.36
,,,,,,,,,,,,,,,,,,,
4.75,63.9,4.25,1.61,0.28,22.47,1.36,89.52,2.5,1.12,45.8,29.91,5.4,12.93,23.73,26.25,1310,0.27,0.3,0.36
,,,,,,,,,,,,,,,,,,,
4.74,63.57,4.28,1.57,0.44,22.24,1.88,89.86,2.47,1.11,44.11,30.53,5.32,13.02,23.66,26.41,1260,0.28,0.32,0.36
,,,,,,,,,,,,,,,,,,,
4.74,63.91,4.28,1.65,0.22,22.39,1.96,89.81,2.48,1.11,44.03,31.02,5.32,13.02,23.66,26.27,1240,0.26,0.3,0.36
,,,,,,,,,,,,,,,,,,,
4.58,63.79,4.29,1.59,0.22,21.77,1.9,92.13,2.45,1.07,49.56,25.07,4.88,13.05,22.81,25.76,1300,0.27,0.31,0.35
,,,,,,,,,,,,,,,,,,,
4.61,63.72,4.2,1.57,0.24,22.17,2.1,90.59,2.52,1.1,45.34,29.4,5.11,12.78,23,25.65,1290,0.28,0.3,0.35
,,,,,,,,,,,,,,,,,,,
4.66,63.52,4.23,1.58,0.53,22.45,1.68,89.21,2.53,1.1,43.73,31.41,5.19,12.87,23.26,26.16,1280,0.25,0.35,0.36
,,,,,,,,,,,,,,,,,,,
4.71,63.49,4.26,1.6,0.39,22.6,1.26,88.55,2.52,1.11,43.8,31.79,5.27,12.96,23.51,26.26,1310,0.28,0.33,0.36
4.78,64.11,4.28,1.58,0.25,21.8,1.82,92.17,2.41,1.12,49.63,25.1,5.43,13.02,23.87,26.35,1280,0.29,0.3,0.35
,,,,,,,,,,,,,,,,,,,
4.79,64.01,4.31,1.61,0.18,22.22,1.68,90.45,2.44,1.11,46.49,28.68,5.4,13.12,23.92,26.4,1300,0.26,0.3,0.36
,,,,,,,,,,,,,,,,,,,
4.76,64.36,4.29,1.6,0.14,22.35,1.73,90.55,2.47,1.11,46.95,28.7,5.36,13.05,23.77,26.22,1300,0.22,0.27,0.36
,,,,,,,,,,,,,,,,,,,
4.71,64.47,4.2,1.61,0.15,22.45,1.9,90.49,2.52,1.12,46.41,29.39,5.38,12.78,23.53,25.89,1300,0.23,0.26,0.36
,,,,,,,,,,,,,,,,,,,
4.62,64.27,4.12,1.54,0.36,22.38,1.68,90.67,2.56,1.12,47.74,28.19,5.27,12.54,23.08,25.59,1310,0.22,0.3,0.35
,,,,,,,,,,,,,,,,,,,
4.61,63.88,4.17,1.52,0.24,22.09,1.52,91.13,2.52,1.11,49.01,26.4,5.16,12.69,23.01,25.53,1320,0.24,0.27,0.36
,,,,,,,,,,,,,,,,,,,
4.75,63.61,4.29,1.53,0.25,22.13,1.32,90.29,2.45,1.11,47.31,27.8,5.33,13.05,23.71,26.23,1350,0.25,0.31,0.36
,,,,,,,,,,,,,,,,,,,
4.81,63.46,4.26,1.55,0.17,22.24,1.4,89.62,2.45,1.13,45.17,29.72,5.54,12.96,24.04,26.28,1310,0.28,0.29,0.37
,,,,,,,,,,,,,,,,,,,
4.95,63.63,4.27,1.61,0.21,22.65,1.26,88.21,2.46,1.16,42.36,33.02,5.89,12.99,24.78,26.82,1360,0.27,0.31,0.37
,,,,,,,,,,,,,,,,,,,
4.93,63.89,4.29,1.64,0.17,22.52,1.36,89.03,2.44,1.15,44.11,31.33,5.81,13.05,24.67,26.79,1310,0.28,0.31,0.36
,,,,,,,,,,,,,,,,,,,
5.02,63.99,4.29,1.62,0.28,22.14,1.48,90.38,2.38,1.17,46.31,28.58,6.04,13.05,25.14,27.15,1280,0.27,0.33,0.36
,,,,,,,,,,,,,,,,,,,
5,64.26,4.27,1.61,0.27,21.95,1.64,91.49,2.37,1.17,48.37,26.48,6.03,12.99,25.04,27.02,1290,0.28,0.32,0.35
4.92,64.04,4.19,1.62,0.25,22.15,1.48,90.65,2.43,1.17,47.25,27.9,5.95,12.75,24.65,26.6,1310,0.28,0.32,0.36
,,,,,,,,,,,,,,,,,,,
4.93,63.87,4.2,1.63,0.29,22.35,1.52,89.67,2.45,1.17,44.8,30.32,5.96,12.78,24.7,26.7,1310,0.26,0.32,0.36
,,,,,,,,,,,,,,,,,,,
4.81,64.02,4.06,1.67,0.4,22.17,1.68,90.83,2.5,1.18,47.13,28.05,5.88,12.35,24.11,26.19,1300,0.3,0.32,0.36
,,,,,,,,,,,,,,,,,,,
4.92,63.68,4.1,1.67,0.46,22.42,1.4,89.26,2.49,1.2,44.19,30.98,6.1,12.48,24.68,26.66,1310,0.31,0.34,0.36
,,,,,,,,,,,,,,,,,,,
4.78,64.23,4,1.68,0.35,22.11,1.62,91.44,2.52,1.2,48.97,26.49,5.9,12.17,23.97,25.93,1300,0.27,0.31,0.36
,,,,,,,,,,,,,,,,,,,
4.95,64.1,4.06,1.66,0.26,21.93,1.73,91.59,2.43,1.22,48.14,26.6,6.25,12.35,24.85,26.45,1310,0.28,0.32,0.35
,,,,,,,,,,,,,,,,,,,
4.98,64.33,4.09,1.65,0.27,21.82,1.68,92.26,2.41,1.22,49.87,24.98,6.28,12.45,25,26.61,1320,0.28,0.32,0.35
,,,,,,,,,,,,,,,,,,,
4.96,64.07,4.15,1.66,0.26,22,1.82,91.2,2.41,1.2,46.92,27.72,6.12,12.63,24.87,26.68,1280,0.25,0.32,0.36
,,,,,,,,,,,,,,,,,,,
4.95,64.11,4.12,1.67,0.2,22.11,1.74,90.9,2.44,1.2,46.68,28.21,6.15,12.54,24.83,26.54,1290,0.31,0.32,0.36
,,,,,,,,,,,,,,,,,,,
4.97,64.1,4.06,1.7,0.22,22.28,1.54,90.3,2.47,1.22,46.11,29.13,6.3,12.35,24.96,26.51,1300,0.28,0.32,0.36
,,,,,,,,,,,,,,,,,,,
4.96,63.69,4.06,1.69,0.2,22.39,1.68,89.35,2.48,1.22,43.11,31.71,6.27,12.35,24.9,26.45,1260,0.31,0.31,0.36
,,,,,,,,,,,,,,,,,,,
4.98,63.72,4.06,1.69,0.17,22.29,1.68,89.71,2.47,1.23,43.85,30.86,6.33,12.35,25.01,26.48,1290,0.28,0.31,0.36
5.01,64.34,4.1,1.67,0.27,21.85,1.76,92.1,2.4,1.22,49.14,25.61,6.34,12.48,25.15,26.74,1270,0.26,0.31,0.35
,,,,,,,,,,,,,,,,,,,
4.82,64.24,4.1,1.59,0.31,21.17,1.64,94.85,2.37,1.18,55.67,18.74,5.84,12.48,24.15,26.14,1300,0.26,0.29,0.35
,,,,,,,,,,,,,,,,,,,
4.83,63.94,3.95,1.7,0.42,22.25,1.54,90.49,2.53,1.22,46.79,28.53,6.12,12.02,24.25,26.06,1310,0.3,0.33,0.35
,,,,,,,,,,,,,,,,,,,
4.97,63.79,4.02,1.71,0.33,22.44,1.68,89.33,2.5,1.24,43.12,31.84,6.37,12.23,24.97,26.55,1280,0.31,0.33,0.36
,,,,,,,,,,,,,,,,,,,
4.82,63.97,3.91,1.67,0.35,21.98,1.96,91.56,2.52,1.23,47.38,27.32,6.16,11.9,24.21,25.84,1260,0.29,0.3,0.35
,,,,,,,,,,,,,,,,,,,
5.06,64.03,4.03,1.69,0.33,21.73,2.24,92.08,2.39,1.26,46.6,27.19,6.59,12.26,25.44,26.81,1240,0.3,0.33,0.36
,,,,,,,,,,,,,,,,,,,
4.98,63.76,4.01,1.71,0.33,21.96,2.52,90.99,2.44,1.24,43.18,30.42,6.41,12.2,25.03,26.55,1210,0.28,0.31,0.36
,,,,,,,,,,,,,,,,,,,
5.07,63.48,4.02,1.7,0.29,22.07,2.38,90.05,2.43,1.26,41.15,32.27,6.63,12.23,25.5,26.79,1220,0.29,0.32,0.36
,,,,,,,,,,,,,,,,,,,
4.96,63.83,4.02,1.7,0.29,22.34,1.9,89.75,2.49,1.23,43.22,31.48,6.34,12.23,24.92,26.47,1250,0.29,0.31,0.36
,,,,,,,,,,,,,,,,,,,
4.9,63.64,4.01,1.72,0.38,22.22,2.4,90.01,2.49,1.22,41.74,32.26,6.2,12.2,24.6,26.38,1180,0.3,0.32,0.35
,,,,,,,,,,,,,,,,,,,
,,,,,,,,,,,,,,,,,,,
,,,,,,,,,,,,,,,,,,,
4.8,63.67,3.96,1.69,0.27,21.86,1.96,91.56,2.5,1.21,47.13,27.16,6.02,12.05,24.09,25.83,1250,0.29,0.3,0.35
4.78,63.81,3.95,1.67,0.32,21.9,1.68,91.65,2.51,1.21,48.69,26.1,5.98,12.02,23.99,25.78,1300,0.29,0.31,0.35
,,,,,,,,,,,,,,,,,,,
4.84,63.87,4.04,1.67,0.26,22.03,1.52,91.09,2.48,1.2,48.06,26.94,5.99,12.29,24.27,26.1,1310,0.27,0.31,0.35
,,,,,,,,,,,,,,,,,,,
4.9,64.01,4.07,1.66,0.23,22.02,1.54,91.21,2.45,1.2,48.18,26.82,6.1,12.39,24.58,26.3,1320,0.27,0.3,0.35
,,,,,,,,,,,,,,,,,,,
4.95,64.14,3.99,1.7,0.23,22.51,1.68,89.63,2.52,1.24,44.19,31.24,6.37,12.14,24.87,26.31,1280,0.3,0.32,0.36
,,,,,,,,,,,,,,,,,,,
,,,,,,,,,,,,,,,,,,,
,,,,,,,,,,,,,,,,,,,
4.87,64,3.98,1.7,0.3,22.37,1.26,90.06,2.53,1.22,46.95,28.76,6.17,12.11,24.45,26.12,1360,0.25,0.29,0.36
,,,,,,,,,,,,,,,,,,,
4.62,64.66,3.82,1.67,0.26,22.16,1.46,92.27,2.63,1.21,52.33,24.1,5.78,11.62,23.18,24.96,1340,0.26,0.3,0.34
,,,,,,,,,,,,,,,,,,,
4.91,64.16,3.97,1.69,0.22,22.16,1.04,90.98,2.5,1.24,49.84,25.98,6.29,12.08,24.67,26.13,1400,0.27,0.31,0.35
,,,,,,,,,,,,,,,,,,,
4.85,64.6,3.99,1.64,0.24,21.8,1.46,93.01,2.47,1.22,53.03,22.54,6.1,12.14,24.34,25.97,1370,0.25,0.29,0.35
,,,,,,,,,,,,,,,,,,,
4.81,64.93,3.93,1.67,0.26,21.48,1.72,94.83,2.46,1.22,56.1,19.3,6.1,11.96,24.15,25.77,1310,0.26,0.29,0.35
,,,,,,,,,,,,,,,,,,,
4.95,64.06,4.03,1.7,0.27,21.76,2.02,92.19,2.42,1.23,48.13,26.12,6.3,12.26,24.86,26.44,1250,0.3,0.31,0.36
,,,,,,,,,,,,,,,,,,,
4.93,63.89,4,1.7,0.29,21.75,1.9,92.04,2.44,1.23,48.18,26.05,6.3,12.17,24.77,26.33,1260,0.28,0.32,0.36
4.89,63.59,4.07,1.65,0.3,22.02,1.62,90.62,2.46,1.2,46.21,28.31,6.07,12.39,24.53,26.33,1310,0.25,0.31,0.36
,,,,,,,,,,,,,,,,,,,
4.88,63.43,4.05,1.64,0.26,21.94,1.52,90.72,2.46,1.2,46.67,27.73,6.08,12.32,24.48,26.21,1300,0.25,0.3,0.36
,,,,,,,,,,,,,,,,,,,
4.97,63.54,4.03,1.67,0.4,22.42,1.4,89.04,2.49,1.23,43.38,31.59,6.35,12.26,24.97,26.6,1290,0.24,0.34,0.36
,,,,,,,,,,,,,,,,,,,
5.07,63.7,4.1,1.67,0.34,22.11,1.68,90.15,2.41,1.24,44.48,29.87,6.5,12.48,25.47,26.99,1270,0.29,0.33,0.36
,,,,,,,,,,,,,,,,,,,
4.99,64.04,4.02,1.64,0.4,22,1.74,91.22,2.44,1.24,47.11,27.58,6.42,12.23,25.08,26.6,1270,0.28,0.33,0.35
,,,,,,,,,,,,,,,,,,,
4.95,63.54,4.02,1.66,0.46,22.18,1.4,89.93,2.47,1.23,45.36,29.41,6.32,12.23,24.86,26.57,1300,0.27,0.34,0.35
,,,,,,,,,,,,,,,,,,,
4.91,63.18,3.95,1.64,0.56,22.16,2.04,89.61,2.5,1.24,41.81,32.03,6.33,12.02,24.68,26.37,1220,0.45,0.33,0.35
,,,,,,,,,,,,,,,,,,,
5.12,63.89,4.18,1.68,0.4,22.13,1.36,90.21,2.38,1.22,45.95,28.82,6.5,12.72,25.71,27.38,1300,0.26,0.34,0.36
,,,,,,,,,,,,,,,,,,,
5.1,63.58,4.28,1.7,0.6,21.51,1.23,91.97,2.29,1.19,49.93,24.05,6.27,13.02,25.57,27.76,1350,0.37,0.38,0.36
,,,,,,,,,,,,,,,,,,,
5.01,63.98,4.15,1.69,0.37,21.39,1.64,93.26,2.34,1.21,51.59,22.45,6.25,12.63,25.14,26.97,1300,0.31,0.33,0.36
,,,,,,,,,,,,,,,,,,,
5.22,63.93,4.33,1.72,0.24,21.92,1.68,90.74,2.3,1.21,45.52,28.54,6.51,13.18,26.19,27.89,1310,0.27,0.35,0.36
,,,,,,,,,,,,,,,,,,,
5.2,63.62,4.29,1.7,0.22,21.89,1.4,90.47,2.31,1.21,45.82,28.23,6.52,13.05,26.1,27.7,1320,0.34,0.34,0.37
5.12,64.08,4.27,1.72,0.25,21.69,1.88,92,2.31,1.2,47.83,26.15,6.34,12.99,25.68,27.47,1300,0.29,0.33,0.36
,,,,,,,,,,,,,,,,,,,
5.07,63.8,4.23,1.72,0.33,21.63,1.96,91.93,2.33,1.2,47.21,26.44,6.28,12.87,25.43,27.31,1290,0.31,0.35,0.36
,,,,,,,,,,,,,,,,,,,
5.06,64.09,4.25,1.73,0.34,21.72,1.64,92.02,2.33,1.19,49.05,25.31,6.22,12.93,25.37,27.35,1300,0.31,0.35,0.36
,,,,,,,,,,,,,,,,,,,
4.92,64.22,4.17,1.69,0.56,21.24,1.92,94.32,2.34,1.18,53.14,20.85,5.98,12.69,24.65,26.94,1270,0.33,0.39,0.35
,,,,,,,,,,,,,,,,,,,
4.83,64.45,4.08,1.7,0.36,21.48,2.04,93.96,2.41,1.18,52.5,22.02,5.9,12.42,24.21,26.28,1260,0.29,0.34,0.35
,,,,,,,,,,,,,,,,,,,
4.96,64.08,4.27,1.72,0.44,21.22,2.36,94.04,2.3,1.16,50.52,22.77,5.92,12.99,24.83,27.19,1240,0.32,0.36,0.36
,,,,,,,,,,,,,,,,,,,
4.96,64.14,4.23,1.72,0.4,21.42,1.98,93.39,2.33,1.17,50.85,23.09,5.99,12.87,24.85,27.06,1270,0.33,0.37,0.36
,,,,,,,,,,,,,,,,,,,
5.09,64.19,4.32,1.71,0.33,21.5,1.2,92.87,2.28,1.18,52.62,21.99,6.18,13.15,25.5,27.56,1340,0.3,0.35,0.36
,,,,,,,,,,,,,,,,,,,
5.34,63.96,4.34,1.72,0.4,21.3,1.82,92.87,2.2,1.23,48.97,24.17,6.81,13.21,26.82,28.42,1280,0.31,0.35,0.36
,,,,,,,,,,,,,,,,,,,
5.12,64.09,4.29,1.71,0.27,21.39,2.24,93.12,2.27,1.19,48.65,24.66,6.31,13.05,25.67,27.52,1250,0.28,0.35,0.36
,,,,,,,,,,,,,,,,,,,
5.2,63.6,4.3,1.72,0.37,21.66,1.96,91.27,2.28,1.21,45.19,28.04,6.5,13.08,26.09,27.89,1250,0.3,0.37,0.36
,,,,,,,,,,,,,,,,,,,
5.25,63.34,4.32,1.71,0.36,21.82,1.54,90.22,2.28,1.22,44.27,29.2,6.6,13.15,26.35,28.06,1280,0.3,0.36,0.35
5.09,63.98,4.32,1.75,0.34,21.36,1.68,93.1,2.27,1.18,50.87,22.9,6.18,13.15,25.5,27.61,1300,0.32,0.36,0.36
,,,,,,,,,,,,,,,,,,,
5.2,64.08,4.32,1.71,0.3,21.27,1.96,93.41,2.23,1.2,50.08,23.24,6.47,13.15,26.09,27.85,1280,0.3,0.35,0.36
,,,,,,,,,,,,,,,,,,,
5.14,64.15,4.29,1.73,0.48,21.23,2.24,93.79,2.25,1.2,49.98,23.2,6.36,13.05,25.78,27.81,1240,0.35,0.35,0.35
,,,,,,,,,,,,,,,,,,,
5.11,64.05,4.29,1.73,0.28,21.24,1.64,93.65,2.26,1.19,52.14,21.6,6.28,13.05,25.62,27.52,1290,0.31,0.36,0.35
,,,,,,,,,,,,,,,,,,,
5.02,64.04,4.28,1.71,0.37,21.19,1.86,93.99,2.28,1.17,52.2,21.41,6.06,13.02,25.15,27.31,1310,0.31,0.35,0.35
,,,,,,,,,,,,,,,,,,,
4.98,64.45,4.26,1.73,0.33,21,2.24,95.42,2.27,1.17,54.07,19.46,5.99,12.96,24.94,27.12,1250,0.3,0.33,0.35
,,,,,,,,,,,,,,,,,,,
5.05,64.01,4.32,1.73,0.28,21.34,1.96,93.28,2.28,1.17,50.28,23.3,6.07,13.15,25.29,27.41,1310,0.31,0.34,0.36
,,,,,,,,,,,,,,,,,,,
5.13,64.16,4.36,1.75,0.2,21.5,1.88,92.73,2.27,1.18,49.4,24.41,6.22,13.27,25.7,27.68,1300,0.31,0.33,0.36
,,,,,,,,,,,,,,,,,,,
5.07,64.19,4.3,1.71,0.27,20.89,2.4,95.28,2.23,1.18,52.53,20.3,6.16,13.08,25.4,27.4,1270,0.29,0.33,0.36
,,,,,,,,,,,,,,,,,,,
5.21,65.3,4.37,1.72,0.36,21.38,2.52,94.7,2.23,1.19,51.8,22.26,6.41,13.3,26.12,28.06,1280,0.29,0.35,0.36
,,,,,,,,,,,,,,,,,,,
5.28,64.71,4.43,1.72,0.36,21.8,1.74,92.11,2.25,1.19,48.82,25.71,6.5,13.48,26.47,28.4,1300,0.33,0.36,0.37
,,,,,,,,,,,,,,,,,,,
5.38,64.73,4.46,1.75,0.32,21.99,1.82,91.26,2.23,1.21,46.42,28.07,6.71,13.57,26.99,28.75,1250,0.33,0.34,0.37
5.35,64.44,4.44,1.72,0.36,22.02,1.4,90.81,2.25,1.2,46.95,27.75,6.67,13.51,26.84,28.63,1320,0.27,0.35,0.37
,,,,,,,,,,,,,,,,,,,
5.2,65.87,4.41,1.71,0.38,21.86,1.96,93.68,2.27,1.18,52.76,22.91,6.32,13.42,26.06,28.13,1310,0.29,0.36,0.36
,,,,,,,,,,,,,,,,,,,
5.03,65.56,4.31,1.7,0.58,21.25,2.52,95.94,2.28,1.17,55.14,19.37,6.04,13.12,25.19,27.6,1310,0.32,0.37,0.35
,,,,,,,,,,,,,,,,,,,
5.22,65.43,4.35,1.74,0.4,21.58,1.96,94.12,2.25,1.2,53.05,21.89,6.47,13.24,26.18,28.11,1340,0.32,0.36,0.36
,,,,,,,,,,,,,,,,,,,
4.97,65.6,4.25,1.73,0.45,21.47,2.02,95.29,2.33,1.17,56.15,19.24,5.98,12.93,24.89,27.19,1330,0.33,0.36,0.36
,,,,,,,,,,,,,,,,,,,
5,65.21,4.4,1.71,0.51,21.33,2.24,95.08,2.27,1.14,54.32,20.22,5.81,13.39,25,27.65,1320,0.32,0.37,0.36
,,,,,,,,,,,,,,,,,,,
5.1,65.2,4.39,1.72,0.28,21.5,1.9,94.26,2.27,1.16,53.71,21.16,6.09,13.36,25.53,27.7,1340,0.31,0.35,0.36
,,,,,,,,,,,,,,,,,,,
5.14,65.37,4.36,1.73,0.37,21.23,2.32,95.51,2.23,1.18,54.52,19.78,6.24,13.27,25.76,27.86,1310,0.33,0.36,0.36
,,,,,,,,,,,,,,,,,,,
5.25,65.64,4.34,1.72,0.37,21.39,1.84,95.11,2.23,1.21,55.65,19.39,6.57,13.21,26.35,28.13,1320,0.31,0.36,0.37
,,,,,,,,,,,,,,,,,,,
5.27,65.78,4.35,1.86,0.35,21.29,2.04,95.66,2.21,1.21,56.01,18.82,6.61,13.24,26.45,28.33,1330,0.28,0.33,0.36
,,,,,,,,,,,,,,,,,,,
5.22,65.46,4.39,1.75,0.3,21.48,1.76,94.51,2.24,1.19,54.69,20.37,6.41,13.36,26.17,28.11,1310,0.29,0.35,0.36
,,,,,,,,,,,,,,,,,,,
5.42,65.17,4.51,1.75,0.39,21.68,1.64,92.91,2.18,1.2,50.96,23.76,6.73,13.72,27.19,29.05,1300,0.3,0.38,0.38
5.34,64.85,4.61,1.77,0.28,21.5,1.72,93.17,2.16,1.16,51.09,23.14,6.35,14.03,26.73,28.95,1320,0.31,0.35,0.37
,,,,,,,,,,,,,,,,,,,
5.18,64.93,4.46,1.78,0.58,21.32,2.36,94.36,2.21,1.16,51.47,22.34,6.18,13.57,25.93,28.45,1250,0.43,0.41,0.36
,,,,,,,,,,,,,,,,,,,
5.07,65.88,4.35,1.75,0.51,21.09,2.24,96.93,2.24,1.17,58.47,16.4,6.08,13.24,25.39,27.79,1340,0.33,0.39,0.35
,,,,,,,,,,,,,,,,,,,
5.2,65.51,4.48,1.77,0.35,21.23,2.02,95.5,2.19,1.16,55.74,18.86,6.2,13.63,26.03,28.32,1330,0.32,0.38,0.36
,,,,,,,,,,,,,,,,,,,
5.14,65.4,4.4,1.77,0.37,21.23,1.96,95.51,2.23,1.17,56.05,18.62,6.18,13.39,25.74,27.98,1350,0.34,0.36,0.36
,,,,,,,,,,,,,,,,,,,
5.12,65.64,4.39,1.8,0.3,21.33,2.1,95.52,2.24,1.17,55.85,19.07,6.14,13.36,25.64,27.86,1340,0.31,0.36,0.35
,,,,,,,,,,,,,,,,,,,
5.21,65.34,4.46,1.81,0.34,21.62,1.82,93.76,2.24,1.17,52.86,22.15,6.26,13.57,26.09,28.33,1320,0.31,0.36,0.36
,,,,,,,,,,,,,,,,,,,
5.28,65.27,4.47,1.78,0.36,21.75,1.74,93.05,2.23,1.18,51.42,23.61,6.43,13.6,26.46,28.55,1310,0.32,0.38,0.37
,,,,,,,,,,,,,,,,,,,
5.28,65.33,4.47,1.82,0.32,21.51,1.96,94.04,2.21,1.18,52.6,22.03,6.43,13.6,26.46,28.55,1300,0.34,0.37,0.36
,,,,,,,,,,,,,,,,,,,
5.33,65.37,4.45,1.76,0.37,21.47,1.82,94.19,2.2,1.2,53.33,21.37,6.6,13.54,26.73,28.64,1300,0.32,0.38,0.36
,,,,,,,,,,,,,,,,,,,
5.28,65.63,4.45,1.77,0.4,21.11,1.92,96.04,2.17,1.19,57.05,17.53,6.46,13.54,26.47,28.54,1300,0.33,0.37,0.36
,,,,,,,,,,,,,,,,,,,
5.43,64.83,4.49,1.76,0.45,21.83,1.76,91.88,2.2,1.21,47.91,26.49,6.79,13.66,27.25,29.11,1280,0.3,0.37,0.37
5.36,65.59,4.46,1.81,0.32,22.05,1.64,92.29,2.25,1.2,50.33,25.29,6.66,13.57,26.89,28.75,1310,0.32,0.38,0.37
,,,,,,,,,,,,,,,,,,,
5.25,64.81,4.49,1.75,0.44,21.57,1.82,93.1,2.21,1.17,50.77,23.58,6.32,13.66,26.29,28.56,1330,0.31,0.36,0.37
,,,,,,,,,,,,,,,,,,,
5.18,64.63,4.44,1.75,0.4,21.49,2.24,93.3,2.23,1.17,49.47,24.33,6.21,13.51,25.94,28.2,1270,0.34,0.37,0.36
,,,,,,,,,,,,,,,,,,,
5.21,65.08,4.47,1.78,0.4,21.56,2.66,93.61,2.23,1.17,48.82,25.02,6.24,13.6,26.09,28.38,1220,0.33,0.38,0.36
,,,,,,,,,,,,,,,,,,,
5.26,65.64,4.45,1.76,0.32,21.22,2.8,95.66,2.19,1.18,52.81,21.04,6.41,13.54,26.36,28.39,1240,0.31,0.35,0.35
,,,,,,,,,,,,,,,,,,,
5.18,65.7,4.44,1.75,0.38,21.25,1.96,95.77,2.21,1.17,56.79,18.12,6.21,13.51,25.94,28.18,1320,0.32,0.37,0.35
,,,,,,,,,,,,,,,,,,,
5.04,65.67,4.36,1.73,0.35,21.47,1.82,95.18,2.28,1.16,56.62,18.88,5.98,13.27,25.23,27.54,1320,0.31,0.35,0.35
,,,,,,,,,,,,,,,,,,,
4.96,65.28,4.35,1.71,0.49,21.16,2.66,95.96,2.27,1.14,54.53,19.57,5.78,13.24,24.8,27.4,1300,0.38,0.4,0.35
,,,,,,,,,,,,,,,,,,,
5.06,65.52,4.41,1.74,0.36,21.37,2.4,95.27,2.26,1.15,54.21,20.42,5.95,13.42,25.31,27.73,1320,0.33,0.38,0.35
,,,,,,,,,,,,,,,,,,,
5.08,65.62,4.42,1.74,0.39,21.38,2.24,95.33,2.25,1.15,55.04,19.82,5.98,13.45,25.42,27.84,1330,0.31,0.37,0.36
,,,,,,,,,,,,,,,,,,,
5.34,64.91,4.52,1.77,0.37,21.49,2.13,93.37,2.18,1.18,49.87,24.03,6.5,13.75,26.76,28.84,1320,0.35,0.38,0.37
,,,,,,,,,,,,,,,,,,,
5.17,65.27,4.49,1.75,0.36,21.35,1.99,94.73,2.21,1.15,54.16,20.4,6.1,13.66,25.87,28.24,1340,0.32,0.38,0.36
